Repository: Hhunhun/Indentation-Yield-Analyzer

# Indentation-Yield-Analyzer

本项目是一套用于分析金属材料（特别是块体非晶合金）纳米压入试验数据的自动化工具集。基于 Python 开发，旨在通过载荷-位移（P-h）数据和压痕形貌参数提取材料的本构关系参数，如表征应力（$\sigma_r$）和屈服强度（$\sigma_y$）。

## 核心功能模块

### 1. 载荷-位移数据处理 (calculate_C.py)
* **自动化分组**：支持多列并排或垂直堆叠格式的原始数据读取。
* **数据清洗**：内置基于中位数绝对偏差的异常点剔除机制。
* **物理拟合**：执行 $m=2$ 约束下的 Kick 定律拟合，提取加载曲率系数 $C$。
* **稳态识别**：采用中段锚定与双向截断算法，自动排除压痕尺寸效应（ISE）及大载荷下的剪切带干扰，提取本构响应。

### 2. 经典本构参数求解引擎
项目集成了三种基于物理力学推导的主流参数提取模型：
* **Yao 模型 (yao_sigma_r.py)**：基于 CR-EMI 能量法，利用 $C$ 值与等效弹性模量 $E^*$ 求解隐式方程获得 $\sigma_r$。
* **Dao 模型 (dao_sigma_r.py)**：基于量纲分析，利用压痕形貌比 $h_p/h_{max}$ 求解隐式多项式方程提取特征参数。
* **Xu 模型 (xu_sigma_r.py)**：利用弹性回复比 $h_e/h_{max}$ 进行显式解析求解屈服强度。

File: data/Pd_Fn/Cu49Hf42Al9.TXT (part 1 of 27)
X_Cu49Hf42Al9_Pd_[¦Ìm]	Y_Cu49Hf42Al9_Fn_[mN]	X_Cu49Hf42Al9_Pd_[¦Ìm]	Y_Cu49Hf42Al9_Fn_[mN]	X_Cu49Hf42Al9_Pd_[¦Ìm]	Y_Cu49Hf42Al9_Fn_[mN]	X_Cu49Hf42Al9_Pd_[¦Ìm]	Y_Cu49Hf42Al9_Fn_[mN]	X_Cu49Hf42Al9_Pd_[¦Ìm]	Y_Cu49Hf42Al9_Fn_[mN]	X_Cu49Hf42Al9_Pd_[¦Ìm]	Y_Cu49Hf42Al9_Fn_[mN]	X_Cu49Hf42Al9_Pd_[¦Ìm]	Y_Cu49Hf42Al9_Fn_[mN]	X_Cu49Hf42Al9_Pd_[¦Ìm]	Y_Cu49Hf42Al9_Fn_[mN]	X_Cu49Hf42Al9_Pd_[¦Ìm]	Y_Cu49Hf42Al9_Fn_[mN]	X_Cu49Hf42Al9_Pd_[¦Ìm]	Y_Cu49Hf42Al9_Fn_[mN]	X_Cu49Hf42Al9_Pd_[¦Ìm]	Y_Cu49Hf42Al9_Fn_[mN]	X_Cu49Hf42Al9_Pd_[¦Ìm]	Y_Cu49Hf42Al9_Fn_[mN]	X_Cu49Hf42Al9_Pd_[¦Ìm]	Y_Cu49Hf42Al9_Fn_[mN]	X_Cu49Hf42Al9_Pd_[¦Ìm]	Y_Cu49Hf42Al9_Fn_[mN]	X_Cu49Hf42Al9_Pd_[¦Ìm]	Y_Cu49Hf42Al9_Fn_[mN]	X_Cu49Hf42Al9_Pd_[¦Ìm]	Y_Cu49Hf42Al9_Fn_[mN]	X_Cu49Hf42Al9_Pd_[¦Ìm]	Y_Cu49Hf42Al9_Fn_[mN]	X_Cu49Hf42Al9_Pd_[¦Ìm]	Y_Cu49Hf42Al9_Fn_[mN]	X_Cu49Hf42Al9_Pd_[¦Ìm]	Y_Cu49Hf42Al9_Fn_[mN]	X_Cu49Hf42Al9_Pd_[¦Ìm]	Y_Cu49Hf42Al9_Fn_[mN]	X_Cu49Hf42Al9_Pd_[¦Ìm]	Y_Cu49Hf42Al9_Fn_[mN]	X_Cu49Hf42Al9_Pd_[¦Ìm]	Y_Cu49Hf42Al9_Fn_[mN]	X_Cu49Hf42Al9_Pd_[¦Ìm]	Y_Cu49Hf42Al9_Fn_[mN]	X_Cu49Hf42Al9_Pd_[¦Ìm]	Y_Cu49Hf42Al9_Fn_[mN]	X_Cu49Hf42Al9_Pd_[¦Ìm]	Y_Cu49Hf42Al9_Fn_[mN]	X_Cu49Hf42Al9_Pd_[¦Ìm]	Y_Cu49Hf42Al9_Fn_[mN]	X_Cu49Hf42Al9_Pd_[¦Ìm]	Y_Cu49Hf42Al9_Fn_[mN]	X_Cu49Hf42Al9_Pd_[¦Ìm]	Y_Cu49Hf42Al9_Fn_[mN]	X_Cu49Hf42Al9_Pd_[¦Ìm]	Y_Cu49Hf42Al9_Fn_[mN]	X_Cu49Hf42Al9_Pd_[¦Ìm]	Y_Cu49Hf42Al9_Fn_[mN]	X_Cu49Hf42Al9_Pd_[¦Ìm]	Y_Cu49Hf42Al9_Fn_[mN]	X_Cu49Hf42Al9_Pd_[¦Ìm]	Y_Cu49Hf42Al9_Fn_[mN]	X_Cu49Hf42Al9_Pd_[¦Ìm]	Y_Cu49Hf42Al9_Fn_[mN]	X_Cu49Hf42Al9_Pd_[¦Ìm]	Y_Cu49Hf42Al9_Fn_[mN]	X_Cu49Hf42Al9_Pd_[¦Ìm]	Y_Cu49Hf42Al9_Fn_[mN]	X_Cu49Hf42Al9_Pd_[¦Ìm]	Y_Cu49Hf42Al9_Fn_[mN]	X_Cu49Hf42Al9_Pd_[¦Ìm]	Y_Cu49Hf42Al9_Fn_[mN]	X_Cu49Hf42Al9_Pd_[¦Ìm]	Y_Cu49Hf42Al9_Fn_[mN]	X_Cu49Hf42Al9_Pd_[¦Ìm]	Y_Cu49Hf42Al9_Fn_[mN]	X_Cu49Hf42Al9_Pd_[¦Ìm]	Y_Cu49Hf42Al9_Fn_[mN]	X_Cu49Hf42Al9_Pd_[¦Ìm]	Y_Cu49Hf42Al9_Fn_[mN]	
0	0	0	0	0	0	0	0	0	0	0	0	0	0	0	0	0	0	0	0	0	0	0	0	0	0	0	0	0	0	0	0	0	0	0	0	0	0	0	0	0	0	0	0	0	0	0	0	0	0	0	0	0	0	0	0	0	0	0	0	0	0	0	0	0	0	0	0	0	0	0	0	0	0	0	0	0	0	0	0	0	0	
0.00239403358067916	0.00211227769767757	0.00232179618109809	0.00143798381477858	0.00345112018910901	0.00184839146047089	0.00182377448423718	0.0021714476011751	0.00117506496759144	0.00229563727781409	0.00212933578723803	0.0024606232468581	0.00240231297636192	0.00117284429393238	-0.00121505456507435	0.00651761425581218	0.00199113437986374	0.00204274683102957	0.00158162120622809	0.00444831472822553	0.00319723198115262	0.000966509969225611	0.00310724990952174	0.000387469280908412	0.0038076260034086	-0.000264248216080797	0.00216147437385932	0.00167164026852357	0.0015274516318065	0.00272097336883224	0.000425832566885224	0.00493075616986625	0.00166264894488542	0.00362121482875016	0.00200660176948786	0.00198295028571229	0.00671715049306881	-0.00304729823333937	0.0030237919821896	0.000505351612090196	0.00164136092821782	0.00277012609816023	0.00219436424157533	0.00246479327986766	0.00209143519660171	0.00175249070569218	0.00157836245341789	0.00292979152345157	0.00132783851657467	0.00251125026702763	0.00718339292497531	0.0366160002956949	0.00186903062202463	0.00208368500460132	-0.00212237374471543	0.00749973751984154	0.00101384873251696	0.00465236167386598	0.00136093517918601	0.0103314009360956	-0.00272354012519814	0.00740354845525606	0.00210959377350581	0.00206566245844701	0.00146148868157372	0.00296681523201281	0.0027742522613145	0.00161333438495169	0.0160884313189135	0.187198889965407	0.00144844678217499	0.00378281383968563	0.00184943293946243	0.00251914922813735	0.00139256384487744	0.00213607553491383	0.0099418782862489	-0.00987483873863896	0.000753161921042925	0.00468128087552467	0.0296810221383514	0.467217559707961	
0.00396243918257286	0.00456616704608359	0.00410800955196357	0.00405399968102203	0.00507860962251655	0.00463552328975714	0.00467264983414383	0.0033395534279363	0.00332539746434661	0.00397294733603921	0.0049611791260437	0.00569231970323408	0.00537428475555933	0.00146824452105866	0.00135824314453257	0.00769316975332177	0.00577130111607362	0.0012490226570399	0.00412269117690364	0.00730437624819047	0.00509852512318017	0.00329561487411848	0.00517417840552409	0.00164339591190155	0.00473441732823361	0.00412101124746578	0.00443731108054066	0.00340954267989222	0.00484646855388826	0.00228724082312614	0.00773748284634971	0.000433485163158976	0.00350360440653957	0.00678688197291365	0.00319128279684411	0.00588867050507367	0.0106613000592899	-0.00203138178577603	0.0049862224639925	0.00309624723586383	0.00181903129126862	0.00867611520052247	0.00386683879426258	0.00560061080933674	0.00448438905572784	0.00329330016757985	0.00328651140345325	0.00629830689929551	0.00378721437310438	0.00376321968676131	0.021362413284019	0.129859975657557	0.00610818890304815	0.00204903143912032	0.00179529775903059	0.00726907785099654	0.00411279269647744	0.00624476312975593	0.00972978484323553	0.0885707371476036	-0.00194628685987202	0.0110506147601815	0.00343159144423938	0.00614195203456138	0.00366320168992679	0.00470351711043215	0.005142858386418	0.00334165072261897	0.0461216530880492	0.679449486157346	0.0029179234764267	0.00645028891371122	0.00445143546053581	0.00313742187804681	0.00373183338866025	0.00391816301578533	0.0178266952465107	-0.0162222819679369	0.00316721344023079	0.00783987669871774	0.0822503111042814	1.69349523235624	
0.0052332129334158	0.00701714783057148	0.00567837000030869	0.00742305529669316	0.0067893632971737	0.00696789687582036	0.00749220928445781	0.00435461313153126	0.00558838371862674	0.00688611511612137	0.0065831077589421	0.0117915109369279	0.00752009883442228	0.00285499832070906	0.00447655896781757	0.0088346026028573	0.00788977562151373	0.00318309942828438	0.00657317255220991	0.0110991608565723	0.00647635646711977	0.00610067871220795	0.00711812250486321	0.0026517019355356	0.00616883164631424	0.00725678694018057	0.00633064073260033	0.00579276065534838	0.00861656066910362	0.00219530910303745	0.011352534372886	5.89698146726372E-5	0.00586745860625776	0.0105597168372054	0.00531228181602015	0.00758871429178451	0.0116801553755253	0.00257735142931815	0.0066939752041205	0.00587938820258826	0.00407433133031718	0.0111443854784699	0.00571355307124614	0.00802154370929466	0.005897269012315	0.00576769862053671	0.00519388705816394	0.00919317746583647	0.00577632302695536	0.00559959581329777	0.0329562205180651	0.252406813904878	0.00739065397693509	0.00582109323295229	0.00677429674724291	0.00529303335822681	0.00562589006531704	0.00926295025806365	0.0263452839870011	0.284708135160511	0.00338123876697367	0.00944663725627726	0.00489099562288632	0.00949016567063662	0.00640771694577805	0.00582739057396825	0.00720852039521847	0.005893765494151	0.072160479811702	1.28887743875536	0.00552985196640367	0.0078532899259424	0.00595808257579018	0.00699351552136308	0.00614880512426775	0.00629630419205733	0.0157519461551936	-0.0074843588746597	0.00547834895200457	0.0112926626663939	0.124714309885247	3.20520899968975	
0.00670812359749934	0.00991460681891074	0.00709092760323114	0.0108472535735137	0.00901615058339159	0.00807286376439403	0.00936832094484864	0.00611375406216694	0.00653063388009671	0.0112971078215376	0.00704803182629467	0.0146162485513569	0.00883625921953484	0.00618698839106466	0.00559977081511763	0.0135231980891736	0.00879428848570861	0.00752676269887374	0.00810016624324131	0.0183995416947276	0.00796899547179718	0.00906619905120062	0.00888359115179743	0.00580491190189085	0.0078292666737258	0.0102798089420933	0.00801090873158286	0.00830116511358934	0.0110881848768038	0.00374555184352385	0.0106036422223298	0.00611279727378612	0.00950461797215939	0.0210279567016514	0.00735234767980569	0.0091700253698078	0.0127779094741183	0.00718491685327072	0.00898087237012056	0.00842579862362172	0.00613883755615766	0.0138856460351563	0.00716298714703054	0.0110263685420786	0.00709381166223499	0.00929150475236425	0.00716377221294459	0.012270656369926	0.00678258978897886	0.00876461266878038	0.040011753514576	0.380731504371104	0.00835658758840964	0.00986620897014937	0.00824298883169002	0.00898539613512791	0.00630464514295873	0.0133638762254895	0.0406135387180831	0.529253553723049	0.00577091205778276	0.0119608151866108	0.00666842985346841	0.0112218507765193	0.0079860485480439	0.00906569359954412	0.00935008372138708	0.00886078445296734	0.092607277357829	1.92105265311961	0.00722865131833909	0.0114945791207966	0.00745005686573583	0.00978497290724551	0.00756630619670652	0.00917114768621648	0.01335885109773	0.00148176143067439	0.00673338983276233	0.0164582444453887	0.157419463985624	4.77684184673691	
0.00777738270332845	0.0129812681935312	0.00871691235805143	0.0127650140105833	0.0104148680254159	0.0112007286725685	0.0106914351100077	0.0103937831747272	0.00744447113360888	0.0156200850908651	0.00750318905121225	0.0150649932158974	0.01038749122856	0.00984654933360963	0.00631971887220824	0.0195144198013431	0.0111663953441935	0.010627533306422	0.00890780716817557	0.0251244743484671	0.0102570042081271	0.0118655899589898	0.0105232535493541	0.00964418722682418	0.00912278877504405	0.0148946976170367	0.00985398125971238	0.0107597983861345	0.0116810082598173	0.00769092875848304	0.00981498654985559	0.0118979108980452	0.0150735032982915	0.0409990551441891	0.00843536147549414	0.0133877304513946	0.0141190157711936	0.011168830875903	0.0105575740996683	0.0120466714823802	0.00707081917371551	0.0209376602529588	0.00815191169341282	0.014809547998617	0.00850457760988544	0.0124423616855075	0.0091151499785	0.0162493498932181	0.00815367053666506	0.0131372729028217	0.0462764277921503	0.511860668910766	0.0103799731710741	0.012267547717183	0.00833276784970998	0.0138687094256243	0.00885358932242403	0.014784899783875	0.052942597258119	0.782155001754961	0.00602204213855183	0.0176866006553018	0.00775152559608546	0.0146200866188161	0.00913409759536	0.0132195958118426	0.0108084285249667	0.0137078016306293	0.110636434946379	2.56890062868636	0.00779728710078814	0.0162998650455446	0.00896280866515171	0.0117113808195289	0.0083274608129611	0.0135062630712572	0.0178365935331506	0.000755425353917113	0.00817001700342742	0.0190659935451982	0.186405020018765	6.3893229656278	
0.00894090759829671	0.0169907935857489	0.0104725392493951	0.0165650991538353	0.011571840373385	0.0147973580417081	0.012485954695915	0.0140759086797514	0.00960360278080434	0.0179816243516394	0.00796709332179945	0.0167190147538951	0.01190214117489	0.0132551188542172	0.00818567096193313	0.0228248498460698	0.0136380526034747	0.0141209968774502	0.00977086091751045	0.0302391958219125	0.0122768627108472	0.0154316766785051	0.0129993632335036	0.0118144006437476	0.0106553937022506	0.0183786624258507	0.0115298927303131	0.0136324881969421	0.0134195185053976	0.00985347786391864	0.0115480136563193	0.0143221689104749	0.0211776890703759	0.0671632374109932	0.00968923299758523	0.0166044784535622	0.0154642338239769	0.0149624495121325	0.0115029199371837	0.0173332183247021	0.0102496085155491	0.0426215153985449	0.00923860103477838	0.0186515844924903	0.00961064601038608	0.0157614314747434	0.0104951619153409	0.0199858522648891	0.010280140002047	0.0169762735035248	0.0524462855646243	0.643006655463633	0.0121054833918475	0.0148273495375693	0.00948928495738057	0.0174702682558133	0.0115609524326569	0.0168111374678621	0.0639782917586344	1.04250336294745	0.00707385439491958	0.022417762765376	0.00888507043513662	0.0182969188649274	0.010747367146371	0.0172338724041567	0.0124134266654792	0.0163079231682196	0.126862955678572	3.23057455287787	0.00965128453169032	0.0186488350901375	0.0104214728134229	0.0156386878946115	0.00947091745644378	0.0192463367010344	0.0210637590360145	0.00251997050181404	0.0113009137508092	0.0490122833438204	0.211942856733404	8.02620100952452	
0.0105498297617112	0.0212779476794644	0.0118385999081844	0.0211164396179948	0.0132160531202897	0.0186078750886939	0.0151458367125311	0.0157020996811967	0.0114403577051503	0.0222254028260982	0.00819488078952775	0.0194023077590226	0.0128132302038889	0.0177755001201988	0.0106863805426054	0.0245596681610513	0.0154174883648241	0.0185747417435347	0.0113368765343008	0.036129305147536	0.0135221521646047	0.0180671111652038	0.0154394573364184	0.0126162816205827	0.0119188146695331	0.0215979024433829	0.0130190878761998	0.0169305450215863	0.0154838301979612	0.0122663344513084	0.0148615931208365	0.0159670663980577	0.0261826689189176	0.0964168929974441	0.0117137104515608	0.0194557878639361	0.0171670763044233	0.0190997152481363	0.0132182837837413	0.0213123447674517	0.0171762411909822	0.0866124187057294	0.0108211869480422	0.0225477759363138	0.0113305332812411	0.0199810501330918	0.0114882685404669	0.0274229792629397	0.0125035473749303	0.0200480589710516	0.0581141811638449	0.7756373447529	0.0132633159620986	0.0189167030949594	0.0124064359084672	0.0180033903778084	0.0127032295802893	0.0218406174639273	0.0731214177486466	1.30877324741107	0.00861124298232592	0.0258135975417742	0.0105806707704174	0.0220960599527237	0.0125862719717708	0.0204422712453587	0.0143277105276411	0.0183328220760693	0.141595708152694	3.8960280167283	0.0125058198717766	0.0200604581117319	0.0126702204633576	0.0199662199131891	0.0125679734963925	0.0192543475299871	0.0204701265187491	0.0112134088470984	0.0359986120655987	0.473915378506939	0.235216067685654	9.67883470232895	
0.0118073033754101	0.0271273043684265	0.0133486594875864	0.0249539431904898	0.0150756558903795	0.0217468722114894	0.0172039603482825	0.0186046318307414	0.0124284865922768	0.0271439644915823	0.00842860691206578	0.0218162084462804	0.0136899134742392	0.0230192170400591	0.0123988520617636	0.0279034907569149	0.0175986378904112	0.0213099628009409	0.0136456876364955	0.0423625558939037	0.0150263637027918	0.0212678711607684	0.0173211048222702	0.0158605868561578	0.012970131749326	0.0267333567570651	0.0149859649903869	0.0205298519430007	0.0173963061672757	0.0164540043812904	0.0172016523746856	0.0189470001810258	0.0297873645596401	0.126841657562019	0.013166831108647	0.0242483244925602	0.019212221051295	0.0244618774763721	0.0161903334607944	0.0231025031039234	0.0234644545099905	0.141512746822298	0.0124885033917352	0.0272424745865365	0.0139313490672458	0.0233717262557866	0.0152075228757334	0.0604978621054758	0.0141201978473566	0.0243591727920526	0.0639020161574298	0.90940709970448	0.0149282915876145	0.0220084792550817	0.0152413900012879	0.0196861246621773	0.0143687415934019	0.0263897278471839	0.0812997307814508	1.57570763050011	0.00923326517076168	0.0310829622110063	0.0120334035682124	0.0262197160106567	0.014416566303035	0.0233536145791557	0.0164656240071792	0.0214185191738936	0.155502189926859	4.56142909368639	0.013581662703357	0.023228228007546	0.0157192177965135	0.0208028422217397	0.0186044748039385	0.0390052791435558	0.0196887468812119	0.0192714860473333	0.0840767894569203	1.58677347929583	0.2566385210003	11.3342381483387	
0.0127089608213627	0.0327403088614757	0.0144970316274383	0.030424393490754	0.0170345695726201	0.0253997119885075	0.0185953241119857	0.0225097035804113	0.0137534332868554	0.0312885934963419	0.00870812967490916	0.0232847949373307	0.0148436149103604	0.0274926501917651	0.0131625180733831	0.0332726251712033	0.0193627391990226	0.0244941354329224	0.0160725487236555	0.048165335542411	0.0173270701185066	0.028967200011918	0.0188582784234978	0.0214062832875045	0.014068386656446	0.0331540470766077	0.017822162070883	0.0234251299631487	0.0199458740942155	0.0184587634394207	0.0172249900462573	0.0243126439548146	0.0326137826904723	0.157040590964891	0.0139640225129619	0.0286028357606897	0.0213014402822222	0.0415528136999873	0.018660718964901	0.0256710979186688	0.0286231240375881	0.198200501153385	0.0134202531241591	0.034339603377383	0.0158443927533426	0.0264297019564176	0.0233239849465237	0.134217853874913	0.0148318201274699	0.0294799042062018	0.0695800319443308	1.04088032971146	0.0164736389594492	0.0253972563529293	0.0156320201900238	0.0264852011394731	0.0161116066724214	0.0350261508818169	0.0901390651414313	1.83990776705528	0.00968537136908643	0.0370308681031929	0.0136208882371307	0.037971769431317	0.0160621634896908	0.026962154690344	0.017922286153153	0.0249022184102674	0.168208958406859	5.22772796556377	0.0157177007065706	0.0427949505729671	0.0198245057175704	0.0407044661862983	0.0424202305611146	0.369148988030759	0.0214849626949331	0.0230443591104007	0.125241501037879	2.95939259690265	0.276513535461805	12.9935252093002	
0.0134000288882351	0.0387668642137572	0.0151708065081624	0.0388525531625094	0.0180663980020755	0.0321540449665801	0.0200268565896836	0.0271790418815742	0.0145821155818636	0.0367836074283449	0.00897356805878974	0.0246254919274709	0.0158903754744364	0.0327185264644028	0.0140425862285449	0.038773545361519	0.0203719760529698	0.0297905475638058	0.0181356297363667	0.0537900434127266	0.0189085492814816	0.0393834204198722	0.0202857725955477	0.0300788896576342	0.0155587780912659	0.0449528448847401	0.0192841782262776	0.0279384171707935	0.0208782442366351	0.0238992658995673	0.0165357388605683	0.0319495905673326	0.0353037132857586	0.187872823688421	0.0148963527129198	0.0344427628090317	0.0241581203177437	0.0715396893282662	0.0201769173930824	0.0317847428414767	0.0330464952112442	0.256880849142048	0.016342952516963	0.058969093443373	0.0167116064314075	0.0331461344730781	0.030750911140126	0.225242916928359	0.0155453919920597	0.0378421582570182	0.0745942099012297	1.17369425670858	0.0172509256883574	0.0309834234775933	0.0159827195351011	0.0324150444677404	0.0239981294110176	0.102570390157201	0.0985231282193058	2.10707346737781	0.0110982353220118	0.0487602496410043	0.0227570772529361	0.134869046593484	0.017720690250227	0.0399728977867702	0.0194420632261621	0.0384304130357215	0.179961113847274	5.89501031403323	0.0338357894866655	0.278815755736219	0.0405482469691782	0.3249722967927	0.0844634945606982	1.23605636276642	0.0238782210115922	0.0272249349820458	0.156545801194021	4.38555356319635	0.29547250729684	14.6523531282542	
0.0144027100700648	0.0459553681139613	0.0157556634124243	0.0406081943576989	0.0185397869512745	0.0390056975110987	0.0212274804579327	0.0330916630189868	0.0151530495242774	0.0436183979418936	0.00923438146928668	0.0267411875060754	0.0166474796300144	0.0377678552718967	0.0151182858030639	0.0456476224063395	0.0217429137450494	0.0355937637697491	0.0193622705166229	0.0610132718189951	0.0199274546894067	0.0480387100117026	0.0217924300110039	0.0406531911511845	0.0177592943504571	0.0586570376405642	0.0200040220220092	0.0349722524093605	0.0227868815231163	0.0278202392538477	0.0176010691517258	0.0379246103142806	0.0369870525046236	0.218786183335497	0.0167404194588083	0.0496965853059424	0.0288973736995874	0.104607212540025	0.0227891981856357	0.050128347886218	0.0363690651523517	0.316413866563018	0.0229090769225475	0.108717403529538	0.0201805034788244	0.0618622496124825	0.0362916669584003	0.319599044186597	0.0197813812902633	0.0763185407907627	0.0792979878890512	1.30685719682396	0.0183516804602668	0.0396903068824153	0.0174188560005021	0.0365192409779585	0.0405481909376348	0.273236669936967	0.105955096411235	2.37505221226936	0.0198054714066555	0.137824362175034	0.0408457086229626	0.38124685678646	0.0281708445458231	0.155332007023336	0.0309829180734372	0.181184083465125	0.190925246934946	6.56174457919356	0.0686834065690314	0.893997156992457	0.0793760674330558	1.06721112048578	0.119689446072605	2.30386502488086	0.0243550718272354	0.0347008428323381	0.183048265394635	5.84740723263622	0.313092262429369	16.311038554861	
0.0154597326728013	0.0486052753891618	0.016286088886734	0.0409813127223896	0.0190386751233734	0.0409761649826221	0.0217619938191682	0.0357869104219066	0.0156870245286756	0.0471497401464621	0.00939299904097078	0.0299074658306495	0.0174521890899907	0.0442488596392173	0.0166445474278011	0.0534474558742295	0.0228578138360744	0.0392716619436003	0.0200661666123013	0.0683625343570702	0.0220132001799	0.0566660526516644	0.0238758849059768	0.0517228580054738	0.0201212388226517	0.0724322000835862	0.0215201648480437	0.0461893920035483	0.0249676886933864	0.0317052766551784	0.0204440514432437	0.0434536175186425	0.0381585749233703	0.24968609701354	0.0206024004742146	0.0743164056247224	0.0349466164542084	0.14132595662831	0.0287424350074428	0.0851157706664835	0.0394693819744883	0.37703725894026	0.0297329292865669	0.168698561710595	0.0277426133658595	0.122091437900869	0.0417581940477111	0.417278013817916	0.0288674130723205	0.16092364839635	0.0839669603818419	1.44019336292999	0.025148890693978	0.0909706207031834	0.0191566152166365	0.0439183474613021	0.0541773776869104	0.487429297704232	0.112962892775058	2.64195644379148	0.0372157834990946	0.359827089785895	0.0567972300170244	0.686989769858561	0.0493007717631197	0.45000271757004	0.0547670140667159	0.550529544170008	0.201430537709242	7.22850119609462	0.0985205722825105	1.65514814358316	0.11221819603795	1.9807785689007	0.148160485099389	3.41128038949072	0.0247548250322006	0.0423560957533439	0.20742191574917	7.32886570700186	0.329370353430969	17.9713184056399	
0.0160281239790774	0.0490341130346155	0.0166768210847665	0.0422128230597787	0.0195844792989302	0.042176370513863	0.0219689326713133	0.037772577368164	0.01624463482661	0.0485230334251656	0.00974557028367956	0.0307607537193238	0.0185773200254542	0.0524839408709146	0.0182235103390804	0.0571938790136363	0.0231715489011281	0.0419514770411534	0.0208457429184544	0.0760640332624752	0.0245120259417363	0.0658703750650471	0.0262996202431856	0.0637720324171545	0.0222262452601955	0.0885389066535428	0.0242320312041447	0.062300325904678	0.0256934221156087	0.0435074759733339	0.022711829514241	0.0575657731985166	0.0393184214120898	0.279110999530264	0.0245493958780718	0.103717362966076	0.0388558334089151	0.182439786360432	0.0349575854620303	0.12940655982845	0.0425529540823532	0.436851273830943	0.0356701550965427	0.231919368969323	0.0353284672135652	0.197265798940853	0.0469629655955068	0.517715124226784	0.0377487836534315	0.266241310869931	0.0882488326327399	1.57463198208135	0.0376960726585522	0.215822125691289	0.0253577769339796	0.103040986340409	0.0656214441658943	0.709035572955442	0.119230966505026	2.9096213329903	0.0534219103569599	0.634268223508094	0.0694196333030203	1.0055025409098	0.0682370393755049	0.817016786943091	0.0761121813138682	1.00746396800441	0.211559764530599	7.89513674106673	0.121320046913426	2.44606833098853	0.137717363755418	2.93000600775792	0.172538099983941	4.54841285906121	0.0265064051121226	0.0479707700785862	0.230137231931188	8.82380926594613	0.345467620027003	19.6333584560011	
0.0164680563201288	0.0493913334326744	0.0167149642591046	0.0427688553522233	0.0199647703562428	0.043227397093226	0.0220951994763579	0.0393021654849542	0.0167934409757025	0.0492620815087658	0.0103850273262535	0.0322118342571859	0.0195228966210573	0.0577366435980016	0.0194723102516759	0.0588307765862023	0.0238911373482227	0.0447175886298907	0.0216790726098904	0.082833554801346	0.0263096667311962	0.0769939895045044	0.028069522057896	0.0771632462330914	0.0241296118149419	0.104239934950032	0.0274710413768451	0.0797686405659647	0.0272330371001959	0.0610191262361124	0.023124716201065	0.0805422276187189	0.0407603857278026	0.309064951451903	0.0282777455019877	0.134515093100239	0.0407807678891186	0.223477655098671	0.0408967977161451	0.175036663548676	0.0457292791522431	0.496820266611447	0.0394458718245168	0.298363090604003	0.0409968272401332	0.2775037460266	0.0514303924233692	0.617871120750623	0.0445094887348867	0.377892417659447	0.0921406465807995	1.70792134923023	0.0469836173767851	0.368040739685457	0.0388378947583036	0.248139450414933	0.0762287879240891	0.937338988522614	0.125332793299316	3.17538027063069	0.0664879662452114	0.9204830784517	0.0805437858113493	1.33169278565554	0.0838130008774229	1.19717880213878	0.0932054210985671	1.48298549406951	0.220999938146536	8.56288195683378	0.141091722300086	3.25609215538302	0.159745765763763	3.90330999667052	0.193156093370701	5.70371287006246	0.0277306906012288	0.0548726740219804	0.250685905156244	10.3221554117552	0.361878241066021	21.2916527271452	
0.0170739684542543	0.0497784580151072	0.0169725512542397	0.0430426532622191	0.0200833606701914	0.0442148463579759	0.0225388057481879	0.0392998662824573	0.0171179454308489	0.051113623458734	0.0110632621074427	0.0346945145685037	0.0201161448657926	0.059707140173354	0.0210399671520709	0.0619504705943642	0.0248922987254819	0.0466405077206638	0.0225531969572273	0.0886553974578969	0.0270906212266864	0.0868297522314633	0.0291331627323477	0.0909394855177891	0.0257655028871973	0.120781358138915	0.0298663819990747	0.0983690796263301	0.0307777418496124	0.0797176160966294	0.0240435527217529	0.103084634808063	0.0426623359482574	0.33892932178765	0.032107480835582	0.165542321478568	0.0436584246043449	0.261976462132717	0.0459607310608581	0.224116807926952	0.0489168511384159	0.558006934496594	0.0425012473322697	0.365020958213013	0.0456338142274187	0.360075878411769	0.0560900803635244	0.71672355677022	0.050454902943904	0.491105963512821	0.0961951657350017	1.83988043855978	0.0546239548102317	0.525930584020717	0.0514855828994514	0.429764253163732	0.0853578241415114	1.16942887046002	0.131384753989097	3.44185190283745	0.0777281873588535	1.21603444176236	0.0913309681132901	1.66018095232967	0.0974769311099901	1.58916977762346	0.10804081317309	1.97242051307722	0.230305162067515	9.22952448672487	0.15887719222901	4.08072237668271	0.178982830000103	4.89351539403383	0.212317638475152	6.86703296503408	0.0272786356307227	0.0631917780082154	0.269042907723517	11.822933240691	0.377242927428357	22.9512415366065	
0.0174465703479352	0.050414071090177	0.0173329087840654	0.0433401198612097	0.0201926682126187	0.0448068036894342	0.023014069097584	0.0410499377323577	0.0174721239747993	0.051810056260612	0.011670844327774	0.0365706710819116	0.0206569666525554	0.0607090249373249	0.0218129192877937	0.0654078345034043	0.0256057146688525	0.0497407640089826	0.0235277768747358	0.094913186370153	0.0281992184586506	0.0966928216260513	0.030443603635038	0.103717827263099	0.0277265339331206	0.137366611694384	0.0320465052551383	0.118188205149399	0.0349044574058684	0.101347880178954	0.0276489959191095	0.126033833492337	0.0446743371117392	0.368772853781781	0.0352141221820586	0.199300260275543	0.0472915232728098	0.301682990761863	0.0488165475660566	0.276381405971058	0.0513612836544645	0.617742834710041	0.0458822097583054	0.431800683554358	0.050267969866012	0.443676656531743	0.060697814625062	0.816700797575884	0.0562411201632545	0.606947410508636	0.100131654982608	1.97206921530838	0.0621363362457519	0.690087821531828	0.0607014021382485	0.619390367913145	0.09323261001374	1.40209023518513	0.137413890605144	3.70919059632	0.0879953258248233	1.51309268492718	0.101945244747222	1.99195959791896	0.109559995788357	1.98507207490511	0.121468116798154	2.46830948080515	0.239479606878269	9.89428574510459	0.174522198848865	4.91184903829307	0.195524753096476	5.89135158254981	0.230333032777238	8.03222781225935	0.0288117113767443	0.0972104725617831	0.286090442593985	13.3228011675147	0.392107429580635	24.6115884426075	
0.0177712628414778	0.0503852291955643	0.0175431232170399	0.0444022932071081	0.0206414878812576	0.0472402184940864	0.0234450980239032	0.0417655717854675	0.0179089897274452	0.0532745827675064	0.0123932681991887	0.0382673806612041	0.0211910205327008	0.0634516097182342	0.0221803847828471	0.0673852250482687	0.0263153578408328	0.054188945950988	0.024494519904115	0.102232806658316	0.0294639710891529	0.107059059845549	0.0319831428514445	0.117439686043171	0.0300911392375698	0.154092029290676	0.0346600873759963	0.137160947667241	0.0381809029910353	0.12417610879768	0.0319120058960776	0.151235683098883	0.0463214364532874	0.398287105053764	0.0377280057888435	0.233003862223637	0.0499688563812682	0.342529516375852	0.0511441943147995	0.326179338085795	0.0536753167925151	0.678621351252949	0.0488087129456772	0.49797301198292	0.0543230347694803	0.526977257758644	0.0649661215602179	0.916262319287049	0.0617095389753329	0.724362676165477	0.103504811729203	2.10553704713714	0.0689273360922403	0.855767946003084	0.0686227305594462	0.814088756201298	0.101002879318623	1.63627210035641	0.142746261145615	3.97746061233292	0.097744710393645	1.81266503326277	0.11128303136423	2.32615397773673	0.120565734097207	2.38354703426161	0.133808742268266	2.96706575777349	0.247828030729034	10.561044690312	0.188970309786239	5.74298221916115	0.211025258563089	6.88964970704086	0.246659645441203	9.1981961228461	0.048379371993978	0.483788237702031	0.303955391966282	14.8191971239451	0.406474324135901	26.2730752873858	
0.0180742688056018	0.0512166892124329	0.0178036758812285	0.0445779784713156	0.0208278712756115	0.0478704182569484	0.0237455056620651	0.0435691870049075	0.0183523480448225	0.0557518279387446	0.0129048438180431	0.0406926391177582	0.0218228459302689	0.0661858271482846	0.0225022502045023	0.0706159974580716	0.0272593097070949	0.0574990481228903	0.0256350997676452	0.10831897029052	0.0306278771111453	0.116352261714946	0.0334729917781292	0.130116091627149	0.0321695028928692	0.170599357343798	0.037204437130165	0.157241381919654	0.0415550561059419	0.147635846851577	0.034320107767274	0.178647837556396	0.0479380313890268	0.428164688527911	0.0397606357022906	0.265743676320019	0.0516381778652922	0.384017228448178	0.0542719335402355	0.376332162292264	0.0562948248330264	0.738379312168835	0.0517391880492152	0.565353440356359	0.0583396187657569	0.608551681779315	0.0694603024684647	1.01717844961865	0.0667516060707598	0.839764946380561	0.106912480892344	2.23948870102044	0.0750805429869716	1.02154597575535	0.0759931428023765	1.01323223051164	0.108605824846097	1.87022148414103	0.147592461862463	4.2439059346782	0.105696854532561	2.1130263281969	0.120102138634673	2.65847453662339	0.130606967815573	2.78415029843066	0.144862106437436	3.4645375081418	0.256507585437284	11.2270557835275	0.203071607462042	6.57479945642778	0.226752089359552	7.88706260946678	0.261488360971063	10.3660317351063	0.0876559845939794	1.47770996120751	0.320490010166496	16.3198184906958	0.419935866697641	27.9351991567748	
0.0180955617893837	0.0520181068017395	0.0177956072280195	0.045683723887317	0.0209499956757063	0.047623057537688	0.0238489878225172	0.0455715449971391	0.0188201158758335	0.0574237701594948	0.0137330123118487	0.0422307182766808	0.0219815297975694	0.0686891493503734	0.0228524947047328	0.0742730791181773	0.0281435007168953	0.0604249470092032	0.0266296384394773	0.115078050830711	0.0316479458704786	0.12701645766055	0.0353151695962878	0.143795560680174	0.0340759653144726	0.187174031657399	0.0392158064276693	0.1774874169595	0.0442841342636826	0.171253967943296	0.0355100983680228	0.206764872202176	0.049550265921937	0.45844530182708	0.0414393460995149	0.299744253739988	0.0538048009719374	0.422877272208695	0.0571752181049032	0.426853411870986	0.0589140225131984	0.798967139666947	0.0546795325265323	0.631810811686875	0.0625666340214564	0.69129375142245	0.073498776983611	1.11859004353642	0.0719501398876734	0.95483089274686	0.110377519677567	2.3727257976923	0.0807985648556235	1.18724210733259	0.0835734393680881	1.20991777004133	0.115206686978229	2.10237318261139	0.152998644883092	4.50846812286705	0.113451935147753	2.41269308935399	0.128239237348814	2.99194411468189	0.139755143066822	3.18410023984466	0.1553871011222	3.96153987195479	0.265133793051181	11.8944834183117	0.216217320353374	7.40594893544014	0.241656434691524	8.88522429520712	0.27545760326052	11.5338747979467	0.12257023464389	2.69644363032142	0.335256781337351	17.8217437089891	0.434049542349471	29.5947954168163	
0.0182217660211943	0.0518996905971931	0.0178328044340052	0.0466044926416789	0.0212147720369371	0.0487627707601978	0.0242049573434385	0.046548102153858	0.0194279861695179	0.0586929299377702	0.015261948003818	0.0437535106493821	0.0220983709203697	0.0712523526807828	0.0233890811914804	0.0767007022608436	0.0284370870079859	0.0645036667550453	0.0274652481235416	0.121785013688986	0.0326413093085304	0.136432928797991	0.0374311947215188	0.156581018311693	0.0356936406193412	0.203974187886754	0.0405413886287429	0.198014347605657	0.0466844705693314	0.194467254772591	0.038822808149667	0.23074901760025	0.0510379456644424	0.488266074626874	0.0429120911327985	0.333392965866447	0.0562801788343134	0.461924278967187	0.0597296539646736	0.477949520281585	0.0609563415356296	0.859871383994757	0.0573908875326373	0.698509977629342	0.0667790137756883	0.7748716830366	0.0764695731451073	1.21931734822499	0.0767732229868162	1.07273836236101	0.113880138193156	2.50533215618046	0.0865398512873929	1.35448749393913	0.0906932634857672	1.40928458713599	0.121810037406378	2.3369267618876	0.158395712243488	4.77096370636099	0.121334556376441	2.71252003798632	0.135681328207989	3.32695270322185	0.148391418551666	3.5825926614986	0.165176622428402	4.46455881214468	0.273748842739577	12.5598034702096	0.227811402767672	8.23969726997352	0.254499149357966	9.88826890497425	0.289676903898205	12.6976973414234	0.151832677322271	3.96045109952811	0.349952761491697	19.3221732232985	0.447160808488807	31.2535814262564	
0.0186030257878653	0.0523585706702088	0.0183834535293243	0.0471039725562533	0.0213583406275815	0.0500784966649922	0.0247868647385495	0.0482402569839003	0.0199407433580541	0.0606711754076137	0.016211411932584	0.0465126700609492	0.0222609327537625	0.0736295388876633	0.0235268564543811	0.0791062865289435	0.0287152719866995	0.0679814106203947	0.0284293249328171	0.128481993933889	0.0339457107793084	0.145940960581701	0.0390369079809694	0.170219843867416	0.0369412994751332	0.221569126032386	0.0417212356074173	0.21842823897969	0.0478591601222216	0.218706931789938	0.0454172073457396	0.252407941678255	0.0523589207407734	0.518484463939483	0.0446692484022877	0.367364002899906	0.0590466548685684	0.502646356608053	0.0621252622351507	0.527979526329361	0.0631570582081102	0.919319912999924	0.0600721948709874	0.765552568754886	0.0706729808775742	0.859344673810104	0.0796647472293014	1.32044360820251	0.0809630903576581	1.19044623791536	0.117163113388465	2.63794200712811	0.0917883713610069	1.522208902774	0.0966116737637315	1.61063849726453	0.128441923910443	2.57033667709651	0.163423525100359	5.04027703643858	0.128330640610853	3.01241730146969	0.143174336623223	3.65982902882851	0.156831021799235	3.97875142172205	0.173791143771871	4.96690580312889	0.283332125629511	13.2243626316002	0.239713659819779	9.07261253650348	0.266706614438942	10.8887151248816	0.303948468574842	13.8641126868248	0.177685460708652	5.25820108250237	0.36426534528714	20.8196355440262	0.459203558794308	32.9109630013207	
0.0186581721930692	0.0534125512882228	0.0188527297958665	0.0473339801174281	0.0216563505954152	0.050847710867428	0.025330623660606	0.0494293666803067	0.020195909981506	0.0624113224517997	0.016569100139471	0.0484922615828874	0.0225740235902485	0.0759304294066253	0.023421983584116	0.0819160793271428	0.0289767256214409	0.070516074008418	0.0292760643698753	0.135304528097419	0.0354271412745858	0.15639968349404	0.0403156380585911	0.184057026570195	0.0378621776157138	0.239611491894293	0.0429092488415417	0.239034099210297	0.0486227844776886	0.242682520662263	0.0498705481700004	0.28196645987426	0.0538027765318956	0.547713555894195	0.0466604971725388	0.400095158607137	0.0609682021387464	0.543450274216278	0.064399760400949	0.577208886039301	0.0659972526676501	0.977738341078832	0.0630457410680225	0.831958309892624	0.074084728814566	0.943413645228398	0.0829008505513313	1.41927637003365	0.0849178431698911	1.30598215291356	0.120025491605365	2.77238237250922	0.0964947292462051	1.68869002282904	0.101964568476913	1.81009099603198	0.134267559727345	2.8035829123707	0.168735451917008	5.30834798226063	0.134699847835207	3.31466615434226	0.150149609799778	3.99275913831129	0.164962560954069	4.3814590091485	0.182277127424982	5.46769469151978	0.291342160919082	13.8916868895836	0.251559720369916	9.90587984294992	0.278532212685181	11.8856781985254	0.316873907980633	15.0312591204124	0.200338718612591	6.5779195669845	0.377925667711538	22.318634546929	0.471281193470578	34.5753406712332	
0.018672754159495	0.0531120397011153	0.0190632316924694	0.0477952539803852	0.0218822645462557	0.0518025420157428	0.0257525292323624	0.0504290759330542	0.0205675471006667	0.0635997336563082	0.0169720814358244	0.050014573742409	0.0228659144020405	0.0787740481301663	0.0235346714302274	0.0850847878214445	0.029394782449895	0.0736234279930523	0.0298826640848995	0.142458263835815	0.0367636127946461	0.165804105646245	0.0412098598130742	0.198088579195448	0.0383113853620878	0.25635402254208	0.0442310979175577	0.258238755590118	0.0501279465943422	0.265936072639083	0.0515521382311889	0.312181502246525	0.0553899532196915	0.578461576688299	0.0484311950952258	0.432810132585404	0.0624695972738348	0.583910009941868	0.0665961935163659	0.627197040780867	0.0690169586575012	1.03729350651373	0.0659473705996921	0.899029888431926	0.077345616062296	1.02632830057794	0.0862065342811174	1.51806850291941	0.0887675422075444	1.42158943050064	0.123125348522865	2.90581690955752	0.101642358734696	1.85350442480065	0.107555337836668	2.00912568022925	0.13978231607792	3.0374256597256	0.174305792483127	5.57524639301694	0.141244220855379	3.61376061780444	0.156850982921482	4.32256326372085	0.17247334911175	4.78437521282175	0.192503678183425	5.9659936891257	0.298685454541049	14.5598316427162	0.262496452829595	10.7374810133895	0.290071036605041	12.8854762179516	0.328305907349716	16.1989028802313	0.220194002861624	7.90813871299666	0.391153943271128	23.8180023535539	0.483165636145627	36.2389621072511	
0.0188068478140294	0.0536801828244335	0.019055331616286	0.049488965865283	0.0220578798594619	0.0532479254790636	0.0260295798947405	0.0516075627318484	0.0210050923957407	0.0650900461557625	0.017351813779625	0.0521052618558813	0.0231785791540821	0.0807883095884893	0.0238093342724663	0.0874041083401679	0.0298145266969777	0.0780464896925879	0.0308425770033222	0.147593154262809	0.0377347738357002	0.176692080933601	0.0418749447247346	0.21156190582714	0.0390112313039436	0.272372508130155	0.0453245931878552	0.278149761901574	0.0513222198965175	0.289879618195598	0.0521761023930646	0.338958392874917	0.0565713491362299	0.60839719319762	0.0500142654158854	0.465968299672815	0.0642554363130064	0.624375391810299	0.0692453663579323	0.676797823557454	0.0713300530864225	1.09846416729288	0.068706459531666	0.965874515312106	0.0802316363743518	1.1107941318095	0.0892978413780029	1.61876693660953	0.092542356876785	1.53798099807362	0.126592140904102	3.03743420351842	0.106390654462615	2.02124841820689	0.113132900861837	2.20834697817853	0.145096638579331	3.27017107630908	0.17847943848169	5.84379929824847	0.147837309948015	3.91454775996559	0.163482346540189	4.65669897021922	0.180222622974212	5.18531049347288	0.201085845875334	6.46900657571914	0.30498453219995	15.2291368237216	0.27302175632016	11.5701820757375	0.301426754866515	13.8859727292756	0.340005909316043	17.3672563078184	0.238931365530883	9.23761000701693	0.404633434518957	25.3176923977743	0.495173950404482	37.9007805028501
