Repository: Hhunhun/Indentation-Yield-Analyzer

# Indentation-Yield-Analyzer

本项目是一套用于分析金属材料（特别是块体非晶合金）纳米压入试验数据的自动化工具集。基于 Python 开发，旨在通过载荷-位移（P-h）数据和压痕形貌参数提取材料的本构关系参数，如表征应力（$\sigma_r$）和屈服强度（$\sigma_y$）。

## 核心功能模块

### 1. 载荷-位移数据处理 (calculate_C.py)
* **自动化分组**：支持多列并排或垂直堆叠格式的原始数据读取。
* **数据清洗**：内置基于中位数绝对偏差的异常点剔除机制。
* **物理拟合**：执行 $m=2$ 约束下的 Kick 定律拟合，提取加载曲率系数 $C$。
* **稳态识别**：采用中段锚定与双向截断算法，自动排除压痕尺寸效应（ISE）及大载荷下的剪切带干扰，提取本构响应。

### 2. 经典本构参数求解引擎
项目集成了三种基于物理力学推导的主流参数提取模型：
* **Yao 模型 (yao_sigma_r.py)**：基于 CR-EMI 能量法，利用 $C$ 值与等效弹性模量 $E^*$ 求解隐式方程获得 $\sigma_r$。
* **Dao 模型 (dao_sigma_r.py)**：基于量纲分析，利用压痕形貌比 $h_p/h_{max}$ 求解隐式多项式方程提取特征参数。
* **Xu 模型 (xu_sigma_r.py)**：利用弹性回复比 $h_e/h_{max}$ 进行显式解析求解屈服强度。

File: data/Pd_Fn/ZT2.TXT (part 1 of 22)
X_ZT2:(Ti36.1Zr33.2Ni5.8Be24.9)_93Cu_7_Pd_[¦Ìm]	Y_ZT2:(Ti36.1Zr33.2Ni5.8Be24.9)_93Cu_7_Fn_[mN]	X_ZT2:(Ti36.1Zr33.2Ni5.8Be24.9)_93Cu_7_Pd_[¦Ìm]	Y_ZT2:(Ti36.1Zr33.2Ni5.8Be24.9)_93Cu_7_Fn_[mN]	X_ZT2:(Ti36.1Zr33.2Ni5.8Be24.9)_93Cu_7_Pd_[¦Ìm]	Y_ZT2:(Ti36.1Zr33.2Ni5.8Be24.9)_93Cu_7_Fn_[mN]	X_ZT2:(Ti36.1Zr33.2Ni5.8Be24.9)_93Cu_7_Pd_[¦Ìm]	Y_ZT2:(Ti36.1Zr33.2Ni5.8Be24.9)_93Cu_7_Fn_[mN]	X_ZT2:(Ti36.1Zr33.2Ni5.8Be24.9)_93Cu_7_Pd_[¦Ìm]	Y_ZT2:(Ti36.1Zr33.2Ni5.8Be24.9)_93Cu_7_Fn_[mN]	X_ZT2:(Ti36.1Zr33.2Ni5.8Be24.9)_93Cu_7_Pd_[¦Ìm]	Y_ZT2:(Ti36.1Zr33.2Ni5.8Be24.9)_93Cu_7_Fn_[mN]	X_ZT2:(Ti36.1Zr33.2Ni5.8Be24.9)_93Cu_7_Pd_[¦Ìm]	Y_ZT2:(Ti36.1Zr33.2Ni5.8Be24.9)_93Cu_7_Fn_[mN]	X_ZT2:(Ti36.1Zr33.2Ni5.8Be24.9)_93Cu_7_Pd_[¦Ìm]	Y_ZT2:(Ti36.1Zr33.2Ni5.8Be24.9)_93Cu_7_Fn_[mN]	X_ZT2:(Ti36.1Zr33.2Ni5.8Be24.9)_93Cu_7_Pd_[¦Ìm]	Y_ZT2:(Ti36.1Zr33.2Ni5.8Be24.9)_93Cu_7_Fn_[mN]	X_ZT2:(Ti36.1Zr33.2Ni5.8Be24.9)_93Cu_7_Pd_[¦Ìm]	Y_ZT2:(Ti36.1Zr33.2Ni5.8Be24.9)_93Cu_7_Fn_[mN]	X_ZT2:(Ti36.1Zr33.2Ni5.8Be24.9)_93Cu_7_Pd_[¦Ìm]	Y_ZT2:(Ti36.1Zr33.2Ni5.8Be24.9)_93Cu_7_Fn_[mN]	X_ZT2:(Ti36.1Zr33.2Ni5.8Be24.9)_93Cu_7_Pd_[¦Ìm]	Y_ZT2:(Ti36.1Zr33.2Ni5.8Be24.9)_93Cu_7_Fn_[mN]	X_ZT2:(Ti36.1Zr33.2Ni5.8Be24.9)_93Cu_7_Pd_[¦Ìm]	Y_ZT2:(Ti36.1Zr33.2Ni5.8Be24.9)_93Cu_7_Fn_[mN]	X_ZT2:(Ti36.1Zr33.2Ni5.8Be24.9)_93Cu_7_Pd_[¦Ìm]	Y_ZT2:(Ti36.1Zr33.2Ni5.8Be24.9)_93Cu_7_Fn_[mN]	X_ZT2:(Ti36.1Zr33.2Ni5.8Be24.9)_93Cu_7_Pd_[¦Ìm]	Y_ZT2:(Ti36.1Zr33.2Ni5.8Be24.9)_93Cu_7_Fn_[mN]	X_ZT2:(Ti36.1Zr33.2Ni5.8Be24.9)_93Cu_7_Pd_[¦Ìm]	Y_ZT2:(Ti36.1Zr33.2Ni5.8Be24.9)_93Cu_7_Fn_[mN]	X_ZT2:(Ti36.1Zr33.2Ni5.8Be24.9)_93Cu_7_Pd_[¦Ìm]	Y_ZT2:(Ti36.1Zr33.2Ni5.8Be24.9)_93Cu_7_Fn_[mN]	X_ZT2:(Ti36.1Zr33.2Ni5.8Be24.9)_93Cu_7_Pd_[¦Ìm]	Y_ZT2:(Ti36.1Zr33.2Ni5.8Be24.9)_93Cu_7_Fn_[mN]	X_ZT2:(Ti36.1Zr33.2Ni5.8Be24.9)_93Cu_7_Pd_[¦Ìm]	Y_ZT2:(Ti36.1Zr33.2Ni5.8Be24.9)_93Cu_7_Fn_[mN]	X_ZT2:(Ti36.1Zr33.2Ni5.8Be24.9)_93Cu_7_Pd_[¦Ìm]	Y_ZT2:(Ti36.1Zr33.2Ni5.8Be24.9)_93Cu_7_Fn_[mN]	X_ZT2:(Ti36.1Zr33.2Ni5.8Be24.9)_93Cu_7_Pd_[¦Ìm]	Y_ZT2:(Ti36.1Zr33.2Ni5.8Be24.9)_93Cu_7_Fn_[mN]	X_ZT2:(Ti36.1Zr33.2Ni5.8Be24.9)_93Cu_7_Pd_[¦Ìm]	Y_ZT2:(Ti36.1Zr33.2Ni5.8Be24.9)_93Cu_7_Fn_[mN]	X_ZT2:(Ti36.1Zr33.2Ni5.8Be24.9)_93Cu_7_Pd_[¦Ìm]	Y_ZT2:(Ti36.1Zr33.2Ni5.8Be24.9)_93Cu_7_Fn_[mN]	X_ZT2:(Ti36.1Zr33.2Ni5.8Be24.9)_93Cu_7_Pd_[¦Ìm]	Y_ZT2:(Ti36.1Zr33.2Ni5.8Be24.9)_93Cu_7_Fn_[mN]	X_ZT2:(Ti36.1Zr33.2Ni5.8Be24.9)_93Cu_7_Pd_[¦Ìm]	Y_ZT2:(Ti36.1Zr33.2Ni5.8Be24.9)_93Cu_7_Fn_[mN]	X_ZT2:(Ti36.1Zr33.2Ni5.8Be24.9)_93Cu_7_Pd_[¦Ìm]	Y_ZT2:(Ti36.1Zr33.2Ni5.8Be24.9)_93Cu_7_Fn_[mN]	X_ZT2:(Ti36.1Zr33.2Ni5.8Be24.9)_93Cu_7_Pd_[¦Ìm]	Y_ZT2:(Ti36.1Zr33.2Ni5.8Be24.9)_93Cu_7_Fn_[mN]	X_ZT2:(Ti36.1Zr33.2Ni5.8Be24.9)_93Cu_7_Pd_[¦Ìm]	Y_ZT2:(Ti36.1Zr33.2Ni5.8Be24.9)_93Cu_7_Fn_[mN]	X_ZT2:(Ti36.1Zr33.2Ni5.8Be24.9)_93Cu_7_Pd_[¦Ìm]	Y_ZT2:(Ti36.1Zr33.2Ni5.8Be24.9)_93Cu_7_Fn_[mN]	X_ZT2:(Ti36.1Zr33.2Ni5.8Be24.9)_93Cu_7_Pd_[¦Ìm]	Y_ZT2:(Ti36.1Zr33.2Ni5.8Be24.9)_93Cu_7_Fn_[mN]	X_ZT2:(Ti36.1Zr33.2Ni5.8Be24.9)_93Cu_7_Pd_[¦Ìm]	Y_ZT2:(Ti36.1Zr33.2Ni5.8Be24.9)_93Cu_7_Fn_[mN]	X_ZT2:(Ti36.1Zr33.2Ni5.8Be24.9)_93Cu_7_Pd_[¦Ìm]	Y_ZT2:(Ti36.1Zr33.2Ni5.8Be24.9)_93Cu_7_Fn_[mN]	X_ZT2:(Ti36.1Zr33.2Ni5.8Be24.9)_93Cu_7_Pd_[¦Ìm]	Y_ZT2:(Ti36.1Zr33.2Ni5.8Be24.9)_93Cu_7_Fn_[mN]	X_ZT2:(Ti36.1Zr33.2Ni5.8Be24.9)_93Cu_7_Pd_[¦Ìm]	Y_ZT2:(Ti36.1Zr33.2Ni5.8Be24.9)_93Cu_7_Fn_[mN]	
0	0	0	0	0	0	0	0	0	0	0	0	0	0	0	0	0	0	0	0	0	0	0	0	0	0	0	0	0	0	0	0	0	0	0	0	0	0	0	0	0	0	0	0	0	0	0	0	0	0	0	0	0	0	0	0	0	0	0	0	0	0	0	0	0	0	0	0	
0.00425970011650596	-0.000816699927530556	0.000342941782625205	0.00392468136400334	0.00122710392651296	0.00259176612384873	0.00142717815418394	0.00273783835565985	0.00170873972274713	0.00200826186312091	0.00215796853739197	0.00262395348087616	0.00128024134355669	0.00327199752893939	0.000472679971772385	0.00484647989369244	0.0014091486346001	0.00340783010145013	0.00224620444367488	0.00247475361062104	0.000916891052603521	0.00334356429938061	0.00170551817955695	0.00239137909840121	0.00290553176406764	0.000764417527606437	0.000506862609588217	0.00408061581483154	0.00119833936930426	0.00374650635816802	0.00118790018624905	0.00354644595498976	0.00248646304267017	0.000954782490350626	0.00110245306100909	0.00309267655983427	0.0018949332483838	0.00226341206307149	0.00109219917970023	0.00331333542541358	0.00124868122699121	0.0028237535412084	0.00342721069674948	-7.27814005577458E-5	0.000715251231287602	0.00293727120752369	0.00329279683905098	0.00028737029878573	0.000912558220151003	0.0034708903683497	0.0129570403789209	0.141730896392115	0.001412210390406	0.00234884999129796	0.00118801776688525	0.00237063966432808	0.016252618248848	0.236989737116754	0.000690757521589801	0.00458453474546082	0.0147913191487761	0.338992728117268	0.000795229759208218	0.00350733154558213	0.00100453061130406	0.00233663002106535	0.000461189159682759	0.00379402608983654	
0.00508853086619898	0.00319376724640615	0.00137529510003103	0.00770387177696921	0.00290111720896264	0.00625644331490867	0.00233564532425171	0.00619196787432035	0.00353500726836962	0.00426019996895349	0.00345789136175914	0.0068962409749026	0.00226757546173392	0.00704330171372077	0.00165676244777279	0.00791650344269194	0.00259456248117555	0.00680656843954582	0.00327030729105859	0.00690412083662449	0.00125775560089286	0.00757695816382778	0.00325720379274504	0.00606237193405713	0.00608096894873524	0.00140016338889642	0.00195270799007413	0.0065926055010166	0.00180912535856775	0.00769102482385635	0.00239924641464438	0.00682735675895685	0.00305652554270953	0.00513531311463649	0.00216610362768417	0.00540131051631939	0.00246720141807589	0.00712461371942861	0.00276312675629256	0.00600275660555057	0.00172164371794676	0.0071187784016992	0.00471747377841166	0.00302625252693996	0.00134305454404905	0.00723881168774851	0.00778516519141067	-0.00117898247338309	0.00175946585561711	0.0063377039341683	0.0391131591836969	0.505922651044507	0.00109883819717736	0.00740899996623956	0.00259225948119812	0.0048254639732431	0.0507524332757362	0.849100713509474	0.00165507444410915	0.00888038269861763	0.0467462781527656	1.20666061501047	0.00139958186944074	0.00812601099426247	0.00369014011284984	0.0331788017022248	0.00154041650008994	0.00722275910702467	
0.00544599830906889	0.00738099879996273	0.00307208193310192	0.0110067187962933	0.00398846256853964	0.0103595079590241	0.00357565332998447	0.00934593709818526	0.00465195302148574	0.00794510807288559	0.00497693323273189	0.00958656255475158	0.00355148394691812	0.0100236711446303	0.00336389211117896	0.0101092013865646	0.00351414671738823	0.0105031377429297	0.00398050237998772	0.0103806068708611	0.00280958032088811	0.00985688301192035	0.00417112214508221	0.00957436100178581	0.00917156468663734	0.00234656534071562	0.00356277478995668	0.00852834210001298	0.00292024107428051	0.0105591512452146	0.00378658229933409	0.0100839569980739	0.00382307372506824	0.00896758135165967	0.00368039167643195	0.00788138239695644	0.00376887386414625	0.00981684160008196	0.00397451642777204	0.00884923659928742	0.00300795564211136	0.0110758623319036	0.00531023904362132	0.007552807442664	0.00207283085868586	0.0127181386558804	0.00864877995746213	0.00287304542321915	0.00320063704031966	0.010116916175006	0.0631577987708508	0.964210228307898	0.00179067508775458	0.0125685286035343	0.00377164317001915	0.00940862401752749	0.084151071684333	1.6090636235897	0.00330872441383721	0.0115418787547577	0.0786477929048545	2.27225796819184	0.00324077483290397	0.0111903968132471	0.0260274520300812	0.46396890663317	0.00338966033359427	0.00935923118160964	
0.00739847061471386	0.00950923858364561	0.00384262696206543	0.0157977826120046	0.00448574220639188	0.0147728971828658	0.00455992584596947	0.0141746852566405	0.00545378010702678	0.0136912789548538	0.00571206600469737	0.0137972617989833	0.00483669086830496	0.0136620990692886	0.00452520904008864	0.0134610198047191	0.00447543253281201	0.0155514787255375	0.00488372631897583	0.0139711016985286	0.00425429402893714	0.0123169132682611	0.00506178625242556	0.0137076504271423	0.0113770751842612	0.00476189939155535	0.00447400279010916	0.0139327485361502	0.0041658625113501	0.0144222260558433	0.00469703162813935	0.014180129946414	0.00551163749070103	0.0103728427423345	0.00436321857496012	0.0121913611686235	0.00515671796119828	0.0125387917661775	0.00468700898463398	0.0120884109207462	0.00466820036212185	0.0137282216047036	0.00691619991993074	0.00962051808308212	0.00316219494866945	0.0170975300598899	0.00865074160128986	0.008267711171563	0.00416653845740969	0.0144839757409398	0.0818699288289446	1.44210848947053	0.00382607274168695	0.0153572029357614	0.00485386023706718	0.0147724051462555	0.111390535457514	2.40389757751368	0.0041437489901305	0.0150049724801468	0.106227440476633	3.38281351954351	0.0046944008465394	0.0154768415011289	0.0724324886401939	1.5769428697656	0.00442279443837793	0.0144254947796462	
0.00922333967573618	0.0121036021105524	0.00428341319835739	0.021258470851351	0.00532179576125426	0.0193148889514298	0.00496274273441578	0.0196148130049878	0.00635599964553705	0.0182308314587436	0.00627077343554888	0.0178416463024749	0.00560928894828805	0.0183862835363422	0.00517097926857041	0.017718607136579	0.00542384374742281	0.0197428325636341	0.00607675444743585	0.0185340709613926	0.00494825816287166	0.0166676392196216	0.00609708540917181	0.0175870253147288	0.0135923866190966	0.00693854202622022	0.00530861853261501	0.0192104432669601	0.00513078714613398	0.0194621616025034	0.00555968846843773	0.0187164682961804	0.00662705610509838	0.0134129807516006	0.00525276120584826	0.0161707313559416	0.00582060988648239	0.0174783518443388	0.00571731738705335	0.0158531203597583	0.00553512323835199	0.0188051990498182	0.00851847196721024	0.0121967308250877	0.00417785581755165	0.0218184221562794	0.00994526857711482	0.0119288018841237	0.00509897214149545	0.0192890615768629	0.0979396817287107	1.93205212699514	0.00481924200444424	0.0198942170400591	0.00584039627300382	0.0197033213871816	0.134832636045538	3.21914938093245	0.0049566571612425	0.0190796522507155	0.130131682302665	4.52430411289492	0.00533029158465992	0.0207586516952689	0.114774703782702	2.94793531615781	0.00507569652987907	0.0201240281503876	
0.00995591577132208	0.0168699607544187	0.00491110700368032	0.0266550856467482	0.00634574039630553	0.023052642787751	0.00557757171213971	0.0240567085199131	0.00701036995271239	0.0228896287168136	0.00728746123927737	0.0213881370500766	0.00659381281122955	0.0229752989072385	0.00610229817271938	0.0223028085522475	0.00631219443002176	0.0242730018111313	0.00689600026231695	0.0228969423044237	0.0056048594414561	0.0217540899610998	0.00692532840641463	0.0229275433890798	0.0156466543025297	0.00974707244583341	0.00647515373627435	0.0226754596640574	0.00600474127153343	0.0247124869105529	0.00634526752295152	0.0232339027994682	0.0072069728288462	0.0190956916437668	0.00656293399533097	0.0202615219148923	0.00664944773127745	0.0236916046221537	0.00680422241526708	0.0220857617447047	0.00619372199358846	0.024380514084216	0.00909423403611525	0.0162249918072721	0.00468068426194637	0.0275871648766842	0.0116297570666253	0.0154332994443497	0.006278331088786	0.0241196369100872	0.112169435834461	2.42745331454778	0.00506214685958099	0.0260177354368805	0.00653331648982552	0.0253982713489683	0.155688372768596	4.04337913354408	0.00578550453572278	0.0251976081782051	0.152029540839739	5.67754310713643	0.00608779545442816	0.0263583120826875	0.149587446395922	4.37342992118101	0.00561237152391778	0.0262140516779231	
0.0115696293172744	0.0209917614432482	0.00614200121309151	0.0322712842850382	0.00712420000703814	0.02827867549347	0.006423958216687	0.0298610943359874	0.00762811693614612	0.0277100449947016	0.00838175372772076	0.0265057525355256	0.0074745056657458	0.0267766991797668	0.00706947166594475	0.027591527267814	0.00747869769340647	0.0303311575553249	0.00771197642882048	0.0281239827302244	0.00660081573795738	0.0257056077839937	0.00823544922300334	0.0275380628516834	0.0172265325296428	0.0134352842891128	0.00754589248684917	0.026861830835667	0.00713587981642467	0.0297148930696216	0.00693205406847187	0.0284304988010678	0.00810346045806384	0.0241109180395428	0.00734235092163572	0.0250093459671115	0.00798246503265725	0.0289846889120814	0.00758793219841145	0.0271060158269533	0.00668388750283745	0.029449349733147	0.00972742255669453	0.0212441363060372	0.00511381607134784	0.0322850722240622	0.0124371989424621	0.0196012497111445	0.00701001963677563	0.0286665244883983	0.125143565763246	2.92579561865136	0.00586896702975683	0.0318552686952812	0.0077853694423285	0.0308845577702276	0.174364817903711	4.87357912923672	0.00631091441867296	0.0302519046455241	0.173390031069488	6.83844642014171	0.00692874061714608	0.0297326973370578	0.180239540245425	5.83695671154671	0.00667469286281001	0.0281725429237823	
0.0135574986628091	0.0238525368740285	0.00773747761543632	0.0391393168283578	0.00805475203516504	0.0337104267960118	0.00708414664824617	0.0377295400809203	0.00874444135935825	0.0330607785130577	0.00910099629615806	0.0327306504829489	0.00825070569400221	0.0318611890507612	0.00813620861871961	0.0331423514300457	0.0082911807184879	0.0363835607458031	0.00903566331861849	0.0334979756649788	0.00799183598369002	0.030772122402556	0.0100288776959338	0.0330363709733397	0.0190566628986549	0.017986250041473	0.00893335384869818	0.0334111327948785	0.0081317678762658	0.034348777450004	0.00812500920488814	0.0337233884591385	0.00916370153590974	0.0286821255050242	0.00832708768237163	0.0297431201458451	0.00868563731680026	0.034477119879254	0.00843732051005677	0.032450908570612	0.00782665249906401	0.0341478173292347	0.010545185709306	0.026791209712297	0.00600474919048004	0.0450969270285514	0.0129631230280708	0.0240609931492497	0.00834025338740458	0.0413314849915919	0.13783433663614	3.42465247845298	0.00754578724272484	0.0370092184923402	0.00894442032912183	0.0341594297570354	0.191374276071951	5.70488460477291	0.00861537053024071	0.0527502195338207	0.194132448299778	8.00233695016318	0.0100689170069689	0.0601057698632178	0.207906246250554	7.31838817755897	0.010799184854387	0.0606697693288715	
0.0144645339484021	0.027983090539452	0.00863375927066105	0.0439405464069286	0.0092918397296164	0.0387826675929445	0.00864487376906115	0.0464824002597226	0.0105336101743706	0.037954667407444	0.00994399931396872	0.0382638522766761	0.00974720581185543	0.0371428391738412	0.0094513914907441	0.0394282619171449	0.00915431964309169	0.0429202662039934	0.0104804167788573	0.0401079572888212	0.0101644093761593	0.0419616242730591	0.0120813412452683	0.0470650314055782	0.0215224460379502	0.0301987042102181	0.0132165540831494	0.0477042961017022	0.00945579360013352	0.0408819031372182	0.00972418313849263	0.0377221599865133	0.0102009488734185	0.0358170601698383	0.00985022434187782	0.0369602913176875	0.00944924878656469	0.042665409429757	0.0096087588216749	0.0369070540478479	0.00921886644677397	0.0386459960116113	0.0114677832743777	0.0321868049641819	0.0116473730525776	0.139406684611118	0.0142793680694946	0.028820156780872	0.0173641229060665	0.156387667023237	0.149574961453415	3.92529771034356	0.00901187706709924	0.0417130775727639	0.010402239321057	0.0510857729132991	0.207407018270316	6.53765039403674	0.0287217989588033	0.336950976728142	0.213938505993897	9.16657486348849	0.0360901332336699	0.452282245878461	0.232460007199905	8.81090890094046	0.0394478745613222	0.532994225218235	
0.0157682028366622	0.0334482639517072	0.00878356852583522	0.0465142562196338	0.0101467415294868	0.0458360969844359	0.0100242687890935	0.0518405970912469	0.0119190709420018	0.0440462807316426	0.0111669509599718	0.0437248984021707	0.011172716806332	0.0429098538543947	0.0107767820893071	0.0505025344523853	0.0107618047928594	0.0547563460171701	0.0121267317569134	0.0524547401806591	0.0128799327184222	0.0601562213509183	0.0147603907328735	0.0684740299893858	0.0240291438391394	0.0539058393631617	0.0198986097497892	0.0727346404814908	0.0118544793518873	0.0601370983162271	0.0108350011997318	0.0435668309589945	0.0131076639650123	0.0588542524623295	0.0135356986617712	0.066774814070188	0.0141497399792293	0.0859145216174511	0.0108894467401768	0.0448082488764467	0.0103827675574944	0.0479883105925714	0.0129338887176814	0.0412819480007707	0.0238322748237739	0.36276813903423	0.0154196315380086	0.0335227971384533	0.0372085923213177	0.447655019453727	0.160512901393576	4.42422721330255	0.0106977975825635	0.0581821559185256	0.0222548889973651	0.243206456888207	0.222134866146346	7.3726578766312	0.0692564985705984	1.07479270661318	0.232987715827674	10.3322954422822	0.0854641507705096	1.45676219828788	0.254480090229839	10.3062338364609	0.0947199147906498	1.76762621020997	
0.0173076035803263	0.039459903591588	0.00898049639660454	0.0485653194698214	0.0109271400435896	0.054410463379525	0.0105699185830159	0.0545846188737167	0.0128670338483411	0.0527207170050254	0.0123699887879604	0.0527827630716938	0.012144096836615	0.0516079369889004	0.0118447601312723	0.0618323604347705	0.0124890803159186	0.0692217021287123	0.0140713255956349	0.0697030189802077	0.0149446111268675	0.0816392855417416	0.0172427073995747	0.0927026766555131	0.0262763324052136	0.0806454188826807	0.0249127431553914	0.10367593252852	0.014477421332295	0.0923768722493244	0.0129559616048305	0.0661166450728382	0.0179850962875093	0.108480475623506	0.019827983695432	0.126432730573631	0.0229566191460334	0.185813196636529	0.0154666982237458	0.0971840744793179	0.0154583111994453	0.110568477089757	0.0195443409812575	0.111593975973043	0.0363041127487721	0.633972315782948	0.0172659534087629	0.0444152653294233	0.0571945913171244	0.81519787629723	0.170562820003356	4.9244279715155	0.0230920398329645	0.227680695488383	0.0485561750340359	0.733699196355968	0.236035966953834	8.20555544803308	0.105636524475666	1.99100487818374	0.250745289792842	11.4995499092834	0.126909153572749	2.68674112129486	0.275450071751297	11.8024574982232	0.142398048026975	3.29410609626266	
0.0173380000676725	0.0424494925698516	0.00906471724292659	0.049913194191807	0.0114762181490566	0.0592511577503206	0.0108128864203011	0.0578045792110185	0.0134729131969958	0.0579831695148523	0.0129776070661137	0.0588458146256345	0.013353258101452	0.0608223256891641	0.0128686257159453	0.0731818278638022	0.0137685424101734	0.0848336654322763	0.0157874458900205	0.0888550338091906	0.016921000075708	0.103807082795155	0.0195113250833272	0.118882334883428	0.0287316908383399	0.108429200133645	0.0292682914499887	0.13572667709178	0.0177006396093691	0.126792462995937	0.0174998174906152	0.109114198313928	0.0228020105657227	0.167568109872193	0.0267146239794812	0.199728453998779	0.0315422692004793	0.306120757171038	0.0263707325102805	0.218943057521681	0.0280309255135593	0.258492369994651	0.0338108633869462	0.284786919225815	0.047951158201007	0.917626674052248	0.0267163319204751	0.139448049337684	0.0735770565698303	1.19754040857483	0.179932361928988	5.42537518473655	0.0498221018481324	0.657290290904413	0.0746608241449677	1.34428693654259	0.249412495829124	9.03866163568176	0.134195211032868	2.94499323781626	0.267630446423088	12.6666497767445	0.159778675304966	3.96074983032468	0.295570711395897	13.3019668658727	0.179375811639034	4.88134744325772	
0.0171092237420008	0.0428335685261888	0.00945813978886625	0.0515260665534722	0.0116727427094933	0.0607878508393835	0.0109076319069584	0.0607716782053648	0.0136863790495255	0.0606371986198455	0.0135518892030518	0.0640309746413972	0.0145365630219335	0.069394167327081	0.0137320934105083	0.0855257804082627	0.0149658991868054	0.100679834524359	0.0170049826282757	0.107537894913495	0.0192995899584398	0.126205869863975	0.0215243704696968	0.145104848499654	0.0309183687208613	0.13773537357966	0.033281678378896	0.169690991140722	0.0217450043680904	0.162480414942022	0.0230774477327072	0.162144183406947	0.0275723010247415	0.231325373460335	0.0335326218009207	0.279601511827505	0.0401096072135159	0.432197264152756	0.0385899752532633	0.369469473030064	0.0415847977573093	0.439117136072625	0.0487378585023704	0.497111575931599	0.058944585348105	1.20956584472118	0.0473811564871887	0.383057648828251	0.0879572777589399	1.58889261321899	0.189231507049493	5.92543205361857	0.0750866045481487	1.19285150295084	0.0967787284332316	1.97963365336874	0.261991346439939	9.87228191336721	0.159324428999928	3.92390704799061	0.284154303991667	13.8360462855656	0.18903094700798	5.26621302649554	0.31430706079909	14.80186925163	0.211623484888607	6.50987385236326	
0.0175016298843184	0.0432417933847006	0.0098946683900048	0.0540883713031589	0.0117127082980301	0.0635833718474005	0.0109898247521643	0.0642096698781772	0.0141741971489433	0.064169028313551	0.0137679601321721	0.0701928155051522	0.0153307516381639	0.0787654547698847	0.0147340169872453	0.0980165981501897	0.0164558620600763	0.116764247561245	0.0184580256736144	0.126748968687627	0.0215137884551328	0.148606839719975	0.0239299090690428	0.170864880444017	0.0328038545740582	0.166260633083952	0.03676621444895	0.203452189566554	0.025562490162794	0.202316193676087	0.0281192987904668	0.220589678046894	0.0322107248012208	0.297255878173118	0.0400162861982785	0.362689509583018	0.0483991523568244	0.564517357378141	0.0494865138249195	0.527532077694709	0.0526150405720281	0.628926837775839	0.0612947534810078	0.718100558968141	0.0696230110679063	1.5046676120803	0.0665716341529498	0.688617993580568	0.100566591367143	1.98600621186671	0.198693440033928	6.42560580347814	0.0962154514978897	1.7484359165698	0.11677675752907	2.63160063565673	0.274099572750078	10.7055101042674	0.181871714649163	4.91295807107752	0.299544357033536	15.0020891019548	0.214856740286249	6.58716365068537	0.331869332502108	16.298698273037	0.240640186505274	8.15878085806237	
0.0175762736175286	0.0448638552803959	0.00993045798631331	0.0577165528609937	0.0119923794038241	0.0658422655410082	0.0112185828195447	0.0662819134399736	0.0145684193426345	0.0668803701339489	0.0140499029243559	0.0770196861392141	0.01614927358293	0.0880932901958804	0.0161624693410656	0.110749807132563	0.0178377619369225	0.133453663720971	0.0203678449004686	0.146135378480018	0.0234108614280256	0.172674003790483	0.0261705333330798	0.197309114306089	0.0350197726953073	0.196476461259602	0.0396794676620374	0.236141479415662	0.028891997611656	0.242496343467675	0.0325463911173193	0.280712018902791	0.0366756069560728	0.363741451114007	0.0455776283258725	0.446723905652371	0.0549344662715177	0.697270631995469	0.0591907182796847	0.69000775416956	0.0622602728691852	0.82405858207891	0.0724803485325446	0.946003622262567	0.0799075804844574	1.80249407991737	0.0810079644045648	1.00773298106301	0.112111246918273	2.38406487005213	0.20773850975873	6.92665266820995	0.114988868338178	2.3183247457635	0.135449922182469	3.29224288731521	0.28619611104337	11.5373841522084	0.2023432310211	5.90730645671722	0.314151560832497	16.1681486821495	0.237833661695963	7.91600630199763	0.34875762238051	17.7982635200383	0.267221189566403	9.81522645398364	
0.0174500279695112	0.0453964335245852	0.0100807479592793	0.0600305582929324	0.0124584683680011	0.0683867187295364	0.0114308137587084	0.0699163923388244	0.0142906143780848	0.0709711679688569	0.0147577697422189	0.0833152518216087	0.0172783142316701	0.0981585002353044	0.0175997957584042	0.1234181145761	0.0193970343187662	0.149932702852233	0.0222576112082826	0.165962143758218	0.025059920836897	0.196230002759043	0.0275045182800466	0.224758056003552	0.037262790502019	0.226270109290699	0.0426644063789506	0.268202810496747	0.031847263857203	0.282517819183149	0.036914189668902	0.34032681808346	0.0410295305329285	0.430229265049736	0.0500217833670652	0.529486726325636	0.061034051742141	0.828554978151756	0.0683911877653896	0.853506197405743	0.0712782105075883	1.01889719261554	0.0830875865361469	1.17763832031325	0.089069251190773	2.10159552829853	0.0937682449398254	1.33445268266727	0.122910808982645	2.7842967693622	0.216054147975797	7.4255933470393	0.131725933113511	2.89724274688924	0.151939667140232	3.95693546065832	0.297452477098915	12.3717969853672	0.221435450740301	6.90668165571465	0.328695723729275	17.3347922015708	0.258645050828015	9.24737656265734	0.364926790230167	19.2972196821047	0.29227916745278	11.4769824509731	
0.0175393246952271	0.0460077230745061	0.0103183737604592	0.0621011975061511	0.0126898850652065	0.0711575051208187	0.0118288521972705	0.0731188103431516	0.01438244179173	0.0735604192262878	0.0154056014011081	0.0896959025483022	0.0182607031005344	0.10818129871981	0.0189082725970933	0.137647202165238	0.0211777932508776	0.166165843731646	0.0237168800388176	0.186579994766404	0.0265420991434427	0.219674243023958	0.0291429113969605	0.250385083449045	0.0393623151959588	0.256266989360222	0.0456348008785596	0.302460898596366	0.0350110101642491	0.322755288966098	0.0412012799020077	0.399848252180459	0.0447298806216446	0.497732511581869	0.0538974605595578	0.612686133538845	0.067272859737126	0.961414714575838	0.0766737681553787	1.01682029698857	0.080056631295402	1.21920697377221	0.0930526666915311	1.40981888978205	0.0973351300796991	2.40009231552683	0.10537359260932	1.66446577356959	0.132679674089719	3.18464950777058	0.224136715322694	7.92466254837784	0.147109150542296	3.47907927999455	0.16687888913813	4.62224666499223	0.307982312827143	13.2069241429068	0.239280749634631	7.9060927106295	0.343029557221305	18.5015232653099	0.278390125537058	10.580339384844	0.380615935741906	20.796540922603	0.315886756209524	13.1430104244095	
0.0175770264757787	0.0464302197232002	0.0103599491709937	0.0647146558734146	0.0125849975069657	0.0741141776683991	0.0120303915467025	0.0768035588307711	0.0154446171945556	0.0769782710493808	0.0158869577902153	0.0964539426266031	0.019474891441643	0.117147133443821	0.0202195310423894	0.151345064838238	0.0227602811646179	0.182410713454176	0.0251719123033238	0.206362507672497	0.0279935677734082	0.243260786461132	0.0314878842439424	0.2769886607753	0.0415029117423215	0.287091698743937	0.0483422576739871	0.335382597072548	0.0382912359819155	0.362350873798812	0.0452419250885682	0.459089503714958	0.0480212909045644	0.564181384594296	0.057613225267996	0.696573438856056	0.0733459577679241	1.09609373135536	0.0840106231840676	1.1854642972051	0.0879853828057283	1.42152899367108	0.103008070236537	1.64326861902913	0.105011820831207	2.70149226791297	0.115958451635592	1.99710845363644	0.141773425704656	3.58541272658422	0.231816786978651	8.42417459357958	0.160754771694551	4.06325599378808	0.181054010694252	5.28880677283938	0.318970765785546	14.0397323073457	0.256071528861105	8.90510935045274	0.356835411156229	19.6684331429749	0.297011493648457	11.9135611146941	0.396416502792097	22.2935040544544	0.338091154676942	14.8097117440353	
0.017697117961303	0.0483221104942014	0.0103820169092925	0.0668634752474844	0.0128205492589509	0.0764616779696237	0.0118641212406438	0.0796787843126869	0.0158035349567898	0.0803047295732229	0.016560878519331	0.103423618473976	0.0206573720128576	0.127141257380731	0.0214546360874882	0.164875114832796	0.024006197758886	0.199238372802006	0.0267468346006441	0.225503965087483	0.0297363519794145	0.26634835930074	0.0331856630023657	0.304478304177724	0.0440481941796606	0.316035194823942	0.0509940208350704	0.368175132755297	0.0410383018013874	0.401633737988122	0.0484734054388754	0.520023724986714	0.0514860618036584	0.629611507173803	0.0614812567474185	0.781196663595242	0.0794614434382355	1.2298113904529	0.0905018363844582	1.35449956929971	0.095341109669046	1.62200711137512	0.111656171329691	1.87803023247557	0.112418388023448	3.00292854187779	0.126087549262524	2.33079665965895	0.150918617135156	3.98564229758796	0.239428985888287	8.92484054739646	0.173343653598597	4.64649672843857	0.194410795763935	5.9555531451926	0.329660522004295	14.8718177655011	0.271238118446106	9.90699446366954	0.370241288531741	20.8356056535934	0.314798707129065	13.248262716045	0.412018150230498	23.7924173756845	0.358442894978607	16.4743138626777	
0.0179648940910908	0.0490227160575729	0.0105446589906785	0.0684381815752971	0.0131554118590585	0.0793236612093107	0.0121955572561532	0.0827005621259066	0.0154534600143763	0.0840470163309225	0.0169247079589618	0.109929248318672	0.0215733360866227	0.137480872872583	0.02265427115345	0.178402021613813	0.0252130247262487	0.215879578468871	0.0283027974389401	0.245519861598924	0.0314081243726979	0.290148190149285	0.0343210175146619	0.330985664245058	0.0468080812929619	0.345339432865324	0.053218519152637	0.401264731221409	0.0434750063773389	0.440878359746028	0.0515714589667064	0.580542692825237	0.0548844704656076	0.697006603877096	0.0654135154389925	0.864741533259565	0.0847251707057192	1.36369517420679	0.0964793298162211	1.52208744976679	0.102076928137669	1.8233627677334	0.119286471896727	2.11127763190292	0.119954898539575	3.30096153048597	0.135215338971497	2.66402735348841	0.159755299484091	4.38550190071651	0.246353359125138	9.42570952952496	0.185010675587973	5.23060778399371	0.206546183407464	6.62403364009739	0.33929678231444	15.7046398997781	0.28587674827334	10.9065866608166	0.383262171292578	22.0010142393394	0.331856798757963	14.5800353080378	0.426705795220952	25.2886596638973	0.378028536159127	18.1396880476977	
0.0179698689318065	0.0492965176055474	0.0108290757899979	0.0709886119627215	0.0132647892805089	0.0814905649751715	0.0125213251267716	0.0855603698543703	0.0157762488234499	0.0871388616126388	0.0174948227053089	0.115861052517423	0.0223988206251664	0.14766861003241	0.0237612181021772	0.191125502641318	0.0265770023944055	0.232165877492088	0.0298296400903526	0.265699321629762	0.0329397132767907	0.312887331947215	0.0359195554153108	0.357260921275525	0.0491258346572893	0.375836898794927	0.0552322932516225	0.433842538853248	0.0454065704321961	0.481558848015148	0.0548235237462154	0.640268930567432	0.0581843535604428	0.765129354514906	0.0687104268580888	0.948938619733444	0.0900806214396114	1.49666020828446	0.102339685618266	1.69007719590573	0.107652531555361	2.02399024628824	0.126837376349692	2.34495204271045	0.126986688892874	3.6007742764497	0.14290552871403	2.99869391382909	0.16766831205591	4.78614055514172	0.252795355690074	9.9254758257775	0.196070684088792	5.81397657549213	0.218331199438687	7.29240191063727	0.348822504372839	16.5378084860363	0.300077974384721	11.9055464899654	0.396215386049631	23.1678030450754	0.347396685711581	15.9121143051432	0.441172065236496	26.7840320968669	0.397257279961684	19.806543035541	
0.0178906109488802	0.0506159542485488	0.0109872717643205	0.0738233903981811	0.0135653104898198	0.084432205395035	0.0125196849105496	0.0883201113425189	0.0164768665807157	0.0908917203362496	0.0180365689395882	0.123534619022874	0.0232175408164948	0.157287716579782	0.0247316380054523	0.20487738202108	0.0280291072792247	0.249389872784253	0.0310627329227948	0.285709077233268	0.0346963284321509	0.336363353593479	0.0380075450999718	0.384373582779948	0.050860272810194	0.405077952423388	0.0573757490659766	0.467906882762719	0.0470146068917908	0.521987879201065	0.0579895112984809	0.701294945316088	0.0613506475120086	0.832186322932013	0.0719485910864059	1.03170979320565	0.0958085970075187	1.62875771542509	0.106911784151362	1.8576471484141	0.112833341826232	2.22534217735641	0.133779775457568	2.57916033415852	0.134227049196309	3.89990413016804	0.149600347065194	3.3349285884803	0.175241742163378	5.1856411334348	0.259452655382161	10.4254395624065	0.206788585955859	6.39871161714262	0.230047586253919	7.95812010291696	0.358553886600773	17.3698334082272	0.313876919597249	12.907348715477	0.408354924856328	24.3336474897656	0.362326606057522	17.2456973881351	0.454741636265334	28.2855978246634	0.415026105819308	21.4729137356685	
0.0180615603829067	0.0509716576095172	0.0111305581103813	0.0756878253444293	0.0139902687099724	0.0867377452506916	0.0125288780357204	0.0918858033413524	0.0167578091681083	0.0940782185460731	0.0184380662745445	0.130801597760198	0.0240241661514358	0.167347338684024	0.0255109910095473	0.219359374608917	0.0294337434206375	0.266090319295198	0.0324911657122838	0.305459139369943	0.0363369883387436	0.359786115232537	0.0397079314015411	0.410798899153122	0.0526162628181777	0.434805447450999	0.0593491114543513	0.502150389843971	0.0488245763941582	0.562164725708053	0.06090885905301	0.761714552682151	0.0642723577263181	0.89853991000805	0.0752668163552784	1.11422590071985	0.101209621944774	1.76300180458292	0.111657842565968	2.02275317075304	0.118217562837395	2.42530736917683	0.140162367164044	2.81350273605097	0.141543319827659	4.19935878261884	0.156084331851778	3.66719745896651	0.182642998942529	5.58565626742592	0.26574594825913	10.9252188971744	0.217349630301024	6.98314351330947	0.241075441573179	8.62427834509225	0.367899128349654	18.2024581021277	0.326796605309815	13.9092058890179	0.420712337936069	25.4989890202894	0.377332759914865	18.5786471718063	0.467766852548309	29.7873852072222	0.431815454868219	23.1387945601451	
0.0182838252972943	0.0520370651184215	0.0112958884747581	0.0776645428632463	0.014260266414813	0.090233704475063	0.0125858843757819	0.0948040661105119	0.0168204964034488	0.0970309475248139	0.0188726425823592	0.136970678201436	0.0246145233504211	0.177764661399504	0.0265238852861177	0.231282558544535	0.030709675595687	0.282895423175495	0.0340886798333134	0.326056035621195	0.0378664820784481	0.383013270036386	0.0409463092189348	0.437075960620991	0.0546505053617806	0.465061380703114	0.0612381393615881	0.536182370295512	0.0508345818730432	0.602870155958689	0.0636824249840861	0.822487131287227	0.0666983179770923	0.965646995218823	0.0787143855226289	1.19705923997097	0.105403817110492	1.89882262278469	0.116740155113399	2.19044826972643	0.123438808844088	2.62475334868657	0.146409924821017	3.04758599744934	0.148257962739066	4.49878316708741	0.162678487329099	4.00052175071028	0.189888873074223	5.98653566872523	0.271629558289136	11.4245530597729	0.227890395556917	7.56572999388237	0.2518399066266	9.2913520773149	0.376686917031131	19.0366846707804	0.339634126348228	14.9073433603725	0.432983808850718	26.6620059697774	0.391635940248302	19.9132118687452	0.480766128729743	31.2870938778931	0.44771511903508	24.8043922625724	
0.0183918856299876	0.0537324359215766	0.0112648800451711	0.080794375917862	0.0145119617312648	0.0925808700822532	0.012796238041481	0.0967476489199278	0.0170966285140079	0.100573742086123	0.01933270735702	0.142913607338851	0.0250174811228649	0.188617159119219	0.0277096946530564	0.244368513211247	0.0320690623615872	0.299616009536161	0.035443438173385	0.345859881634	0.0397063747744172	0.405901539854492	0.0422953926467393	0.463606720166902	0.0566594458529378	0.495953057997528	0.0632868493233015	0.569557011663578	0.0528660014964128	0.643165396842351	0.0666644232944033	0.881678789896984	0.0693099690660162	1.03121489532517	0.0821693654361811	1.28081843023259	0.109213952849101	2.03262258751085	0.121432317017358	2.3579175229862	0.128394641109111	2.82488594573184	0.15285348172993	3.28163782671231	0.154998998459189	4.79803292858153	0.168881472609196	4.33472078714071	0.196918214543791	6.38814429556583	0.277965183648039	11.9239226126275	0.237778563065516	8.14866944569429	0.262045650203656	9.95906935340605	0.385555690788143	19.8705107707451	0.351694375383536	15.9065686164425	0.444233814842876	27.8305940906421	0.405670046494961	21.2464131094997	0.493661694575236	32.7870819453232	0.463348542707764	26.4653016873818	
0.0184063081554415	0.0550263339545652	0.0115052277955617	0.0829303641412886	0.0146553717780628	0.0954820343518315	0.013016876517036	0.100435024028121	0.017188101248728	0.104436045758968	0.0198106201547046	0.150001510215881	0.0257197641918477	0.198454267898273	0.0287958527661936	0.258070304901172	0.0332870303262083	0.316260343864651	0.0370646703214079	0.365745131056725	0.041622930542685	0.428408374888751	0.0438595950501163	0.489902699123669	0.0585290516943137	0.526390599143067	0.0656520644955896	0.602921117445519	0.0545879140504047	0.683975600877655	0.0696204418783115	0.941461721898216	0.0717686060092254	1.09897314960765	0.0854408053981658	1.36507157068127	0.113798836185672	2.16556771456943	0.125966620015188	2.52372878931127	0.133362027498811	3.0254378707464	0.159258083173322	3.51416158853356	0.161422766689938	5.09809480332214	0.174430255356785	4.66713075299027	0.203919233210315	6.78876385787916	0.284485541895417	12.4245112666743	0.247311511843979	8.73221937942487	0.271281260061208	10.6260890689219	0.3939789820134	20.7026381384143	0.363728186115019	16.9064234465431	0.455179744371632	28.9999607971422	0.419047730154365	22.5795621961924	0.506040226334076	34.2846597500447	0.479239119750694	28.1308211587166	
0.0184257377006258	0.0562722434113888	0.0118481507801164	0.0847692895813531	0.0146680296247648	0.0985065624768988	0.0133976377991153	0.103605013090902	0.0174240788355921	0.107072670774175	0.0203383859499882	0.156507787620774	0.0265355227570083	0.20813105823487	0.0298120552126056	0.271017841756806	0.034430615302837	0.333222637525779	0.038779793641522	0.385771941504068	0.0435012796986305	0.450993557430877	0.0450090956480446	0.515920882031922	0.0603698336345334	0.55630258334318	0.0677825939687604	0.63664587787735	0.0563367879448025	0.723473338637021	0.0720801576568727	1.0007053599467	0.0742892382209265	1.16523511782976	0.0884272624618588	1.44788779688088	0.118041222891341	2.29923158979084	0.130719397404137	2.68985717095793	0.137999747506676	3.22573531187954	0.164717093648177	3.74839758682691	0.167177572834542	5.39844399106338	0.1800139940924	5.00013629959802	0.210781487539902	7.18777362919874	0.290983401790402	12.9249835054049	0.256274601747507	9.31637374147767	0.280091700516117	11.2929150693515	0.40281931064688	21.5344246420375	0.376060176868019	17.9053469541133	0.465824293193841	30.1681596251892	0.432247151920449	23.9127205961104	0.518719264508752	35.7830533933027	0.494658185705049	29.8002689484845	
0.0186776522744254	0.0564268356754746	0.0119713612514899	0.0873036364652352	0.0147536891771106	0.101383534188559	0.0135173735925373	0.106780088047814	0.018293868360187	0.11076800577962	0.0207005570817312	0.163680338984666	0.027119147982424	0.217656013895187	0.0307548852084088	0.283272911207273	0.0356631293939713	0.349924859370298	0.040091268610578	0.406399513191165	0.0449220603139966	0.474505784240509	0.0461890030608161	0.542551642334532	0.0622494374507828	0.586804793196922	0.0695836873674383	0.670086817768048	0.0582895799378375	0.763331963876909	0.0743744818991676	1.0608577359542	0.0769188311083282	1.23101023719912	0.0915159977958693	1.53110286195414	0.121922798330099	2.43258789574659	0.135720270416814	2.85567612069387	0.142587457832106	3.42590749013235	0.16999063055662	3.98200005296897	0.172556080388216	5.69874475003303	0.185744052836591	5.33422823393745	0.217471732678043	7.58793032421447	0.297250047802587	13.4252042870522	0.265164255727882	9.90047036153359	0.289086119150612	11.9594123129279	0.410695346906276	22.368491023215	0.387010890737838	18.9063622120867	0.476274417834317	31.3342816039935	0.445482873808782	25.2444019184953	0.531816504340914	37.2808323636908	0.508926217435097	31.4681297646606	
0.018815960891943	0.0580463473481473	0.0120402242963863	0.0898891624325446	0.015048623605655	0.103349563326149	0.0135439509006188	0.109307944777813	0.0188219069595014	0.114546243042184	0.0211285625769821	0.169619179034096	0.0275995028170417	0.227608388389289	0.0315669547495389	0.298007626894878	0.0367855893464784	0.366679875560758	0.0412483823485739	0.42677213533557	0.0458199242338714	0.497590417593381	0.0476051663563757	0.569036068584556	0.0639148709744723	0.61714990058132	0.0712833044460266	0.704204363477066	0.0603108078916109	0.80322574654232	0.0768498457742182	1.12050824553314	0.0796019784548732	1.29784264047109	0.0947878025598194	1.61398171959392	0.1256738849577	2.56570741294899	0.139777299272861	3.02392908186296	0.146923499142213	3.62574322812105	0.175093009220147	4.21506118789025	0.177741687008076	5.99992607445516	0.191039204179053	5.66773576338907	0.224200455376437	7.98757292919344	0.303351993185983	13.9239722055522	0.273708196350293	10.4833469490747	0.297820988843638	12.6270653277644	0.418698300145201	23.2021327213186	0.397525203370333	19.9080890004734	0.48633209768986	32.5026555206762	0.459000135958595	26.5732929985792	0.54332625940665	38.7759552022221	0.523202323845394	33.1348245650287
