Repository: Hhunhun/Indentation-Yield-Analyzer

# Indentation-Yield-Analyzer

本项目是一套用于分析金属材料（特别是块体非晶合金）纳米压入试验数据的自动化工具集。基于 Python 开发，旨在通过载荷-位移（P-h）数据和压痕形貌参数提取材料的本构关系参数，如表征应力（$\sigma_r$）和屈服强度（$\sigma_y$）。

## 核心功能模块

### 1. 载荷-位移数据处理 (calculate_C.py)
* **自动化分组**：支持多列并排或垂直堆叠格式的原始数据读取。
* **数据清洗**：内置基于中位数绝对偏差的异常点剔除机制。
* **物理拟合**：执行 $m=2$ 约束下的 Kick 定律拟合，提取加载曲率系数 $C$。
* **稳态识别**：采用中段锚定与双向截断算法，自动排除压痕尺寸效应（ISE）及大载荷下的剪切带干扰，提取本构响应。

### 2. 经典本构参数求解引擎
项目集成了三种基于物理力学推导的主流参数提取模型：
* **Yao 模型 (yao_sigma_r.py)**：基于 CR-EMI 能量法，利用 $C$ 值与等效弹性模量 $E^*$ 求解隐式方程获得 $\sigma_r$。
* **Dao 模型 (dao_sigma_r.py)**：基于量纲分析，利用压痕形貌比 $h_p/h_{max}$ 求解隐式多项式方程提取特征参数。
* **Xu 模型 (xu_sigma_r.py)**：利用弹性回复比 $h_e/h_{max}$ 进行显式解析求解屈服强度。

### 3. 基于遗传编程的符号回归探索引擎 (advanced_symbolic_regression.py)
引入机器学习方法以探索未知的物理本构关系：
* **自动方程推导**：基于 PySR 算法，利用交叉与变异操作在特征空间（如 $E_r$, $h_p/h_{max}$ 等）中寻找目标参数（$\sigma_y$）的最优代数表达式。
* **维度自适应可视化**：程序根据发现的最佳公式的实际变量维度，自动生成二维物理曲线图或三维物理曲面图。
* **语法树解析**：利用原生 Matplotlib 引擎递归渲染最佳公式的抽象语法树（AST），提供底层逻辑的可视化拆解。

### 4. 多模量并行验证机制
* 支持同时导入多种来源的弹性模量数据进行并行计算。
* 自动生成包含真实值与预测值的对角线（$y=x$）交叉验证散点图，以直观评估模型计算的偏离度。

## 目录结构
* `/data/Pd_Fn`: 存放原始压入试验数据的文本文档。
* `/data/knowndata.csv`: 存放材料的已知属性，包括弹性模量、形貌比以及验证所需的参考屈服强度。
* `/output/yao_C`: 存放加载曲率系数 $C$ 的计算过程图及汇总数据表。
* `/output/yao_sigma_r`: 存放 Yao 模型提取表征应力的计算结果。
* `/output/dao_sigma_r`: 存放 Dao 模型提取参数的计算结果。
* `/output/xu_sigma_r`: 存放 Xu 模型解析求解的计算结果。
* `/output/sym_reg`: 存放符号回归引擎的探索结果，以特征组合与时间戳命名的独立子文件夹保存，包含候选方程列表、拟合精度图、物理函数曲线/曲面图以及抽象语法树图。

## 环境与依赖要求
* 语言：Python 3.8 或更高版本
* 核心计算与处理库：`numpy`, `pandas`, `scipy`, `sympy`
* 可视化库：`matplotlib`
* 机器学习后端：`pysr` (注：PySR 底层依赖 Julia 语言环境，首次运行将自动触发环境配置)

File: data/Pd_Fn/ZT3.TXT (part 1 of 25)
X_ZT3:(Ti36.1Zr33.2Ni5.8Be24.9)_91Cu_9_Pd_[¦Ìm]	Y_ZT3:(Ti36.1Zr33.2Ni5.8Be24.9)_91Cu_9_Fn_[mN]	X_ZT3:(Ti36.1Zr33.2Ni5.8Be24.9)_91Cu_9_Pd_[¦Ìm]	Y_ZT3:(Ti36.1Zr33.2Ni5.8Be24.9)_91Cu_9_Fn_[mN]	X_ZT3:(Ti36.1Zr33.2Ni5.8Be24.9)_91Cu_9_Pd_[¦Ìm]	Y_ZT3:(Ti36.1Zr33.2Ni5.8Be24.9)_91Cu_9_Fn_[mN]	X_ZT3:(Ti36.1Zr33.2Ni5.8Be24.9)_91Cu_9_Pd_[¦Ìm]	Y_ZT3:(Ti36.1Zr33.2Ni5.8Be24.9)_91Cu_9_Fn_[mN]	X_ZT3:(Ti36.1Zr33.2Ni5.8Be24.9)_91Cu_9_Pd_[¦Ìm]	Y_ZT3:(Ti36.1Zr33.2Ni5.8Be24.9)_91Cu_9_Fn_[mN]	X_ZT3:(Ti36.1Zr33.2Ni5.8Be24.9)_91Cu_9_Pd_[¦Ìm]	Y_ZT3:(Ti36.1Zr33.2Ni5.8Be24.9)_91Cu_9_Fn_[mN]	X_ZT3:(Ti36.1Zr33.2Ni5.8Be24.9)_91Cu_9_Pd_[¦Ìm]	Y_ZT3:(Ti36.1Zr33.2Ni5.8Be24.9)_91Cu_9_Fn_[mN]	X_ZT3:(Ti36.1Zr33.2Ni5.8Be24.9)_91Cu_9_Pd_[¦Ìm]	Y_ZT3:(Ti36.1Zr33.2Ni5.8Be24.9)_91Cu_9_Fn_[mN]	X_ZT3:(Ti36.1Zr33.2Ni5.8Be24.9)_91Cu_9_Pd_[¦Ìm]	Y_ZT3:(Ti36.1Zr33.2Ni5.8Be24.9)_91Cu_9_Fn_[mN]	X_ZT3:(Ti36.1Zr33.2Ni5.8Be24.9)_91Cu_9_Pd_[¦Ìm]	Y_ZT3:(Ti36.1Zr33.2Ni5.8Be24.9)_91Cu_9_Fn_[mN]	X_ZT3:(Ti36.1Zr33.2Ni5.8Be24.9)_91Cu_9_Pd_[¦Ìm]	Y_ZT3:(Ti36.1Zr33.2Ni5.8Be24.9)_91Cu_9_Fn_[mN]	X_ZT3:(Ti36.1Zr33.2Ni5.8Be24.9)_91Cu_9_Pd_[¦Ìm]	Y_ZT3:(Ti36.1Zr33.2Ni5.8Be24.9)_91Cu_9_Fn_[mN]	X_ZT3:(Ti36.1Zr33.2Ni5.8Be24.9)_91Cu_9_Pd_[¦Ìm]	Y_ZT3:(Ti36.1Zr33.2Ni5.8Be24.9)_91Cu_9_Fn_[mN]	X_ZT3:(Ti36.1Zr33.2Ni5.8Be24.9)_91Cu_9_Pd_[¦Ìm]	Y_ZT3:(Ti36.1Zr33.2Ni5.8Be24.9)_91Cu_9_Fn_[mN]	X_ZT3:(Ti36.1Zr33.2Ni5.8Be24.9)_91Cu_9_Pd_[¦Ìm]	Y_ZT3:(Ti36.1Zr33.2Ni5.8Be24.9)_91Cu_9_Fn_[mN]	X_ZT3:(Ti36.1Zr33.2Ni5.8Be24.9)_91Cu_9_Pd_[¦Ìm]	Y_ZT3:(Ti36.1Zr33.2Ni5.8Be24.9)_91Cu_9_Fn_[mN]	X_ZT3:(Ti36.1Zr33.2Ni5.8Be24.9)_91Cu_9_Pd_[¦Ìm]	Y_ZT3:(Ti36.1Zr33.2Ni5.8Be24.9)_91Cu_9_Fn_[mN]	X_ZT3:(Ti36.1Zr33.2Ni5.8Be24.9)_91Cu_9_Pd_[¦Ìm]	Y_ZT3:(Ti36.1Zr33.2Ni5.8Be24.9)_91Cu_9_Fn_[mN]	X_ZT3:(Ti36.1Zr33.2Ni5.8Be24.9)_91Cu_9_Pd_[¦Ìm]	Y_ZT3:(Ti36.1Zr33.2Ni5.8Be24.9)_91Cu_9_Fn_[mN]	X_ZT3:(Ti36.1Zr33.2Ni5.8Be24.9)_91Cu_9_Pd_[¦Ìm]	Y_ZT3:(Ti36.1Zr33.2Ni5.8Be24.9)_91Cu_9_Fn_[mN]	X_ZT3:(Ti36.1Zr33.2Ni5.8Be24.9)_91Cu_9_Pd_[¦Ìm]	Y_ZT3:(Ti36.1Zr33.2Ni5.8Be24.9)_91Cu_9_Fn_[mN]	X_ZT3:(Ti36.1Zr33.2Ni5.8Be24.9)_91Cu_9_Pd_[¦Ìm]	Y_ZT3:(Ti36.1Zr33.2Ni5.8Be24.9)_91Cu_9_Fn_[mN]	X_ZT3:(Ti36.1Zr33.2Ni5.8Be24.9)_91Cu_9_Pd_[¦Ìm]	Y_ZT3:(Ti36.1Zr33.2Ni5.8Be24.9)_91Cu_9_Fn_[mN]	X_ZT3:(Ti36.1Zr33.2Ni5.8Be24.9)_91Cu_9_Pd_[¦Ìm]	Y_ZT3:(Ti36.1Zr33.2Ni5.8Be24.9)_91Cu_9_Fn_[mN]	X_ZT3:(Ti36.1Zr33.2Ni5.8Be24.9)_91Cu_9_Pd_[¦Ìm]	Y_ZT3:(Ti36.1Zr33.2Ni5.8Be24.9)_91Cu_9_Fn_[mN]	X_ZT3:(Ti36.1Zr33.2Ni5.8Be24.9)_91Cu_9_Pd_[¦Ìm]	Y_ZT3:(Ti36.1Zr33.2Ni5.8Be24.9)_91Cu_9_Fn_[mN]	X_ZT3:(Ti36.1Zr33.2Ni5.8Be24.9)_91Cu_9_Pd_[¦Ìm]	Y_ZT3:(Ti36.1Zr33.2Ni5.8Be24.9)_91Cu_9_Fn_[mN]	X_ZT3:(Ti36.1Zr33.2Ni5.8Be24.9)_91Cu_9_Pd_[¦Ìm]	Y_ZT3:(Ti36.1Zr33.2Ni5.8Be24.9)_91Cu_9_Fn_[mN]	X_ZT3:(Ti36.1Zr33.2Ni5.8Be24.9)_91Cu_9_Pd_[¦Ìm]	Y_ZT3:(Ti36.1Zr33.2Ni5.8Be24.9)_91Cu_9_Fn_[mN]	X_ZT3:(Ti36.1Zr33.2Ni5.8Be24.9)_91Cu_9_Pd_[¦Ìm]	Y_ZT3:(Ti36.1Zr33.2Ni5.8Be24.9)_91Cu_9_Fn_[mN]	X_ZT3:(Ti36.1Zr33.2Ni5.8Be24.9)_91Cu_9_Pd_[¦Ìm]	Y_ZT3:(Ti36.1Zr33.2Ni5.8Be24.9)_91Cu_9_Fn_[mN]	X_ZT3:(Ti36.1Zr33.2Ni5.8Be24.9)_91Cu_9_Pd_[¦Ìm]	Y_ZT3:(Ti36.1Zr33.2Ni5.8Be24.9)_91Cu_9_Fn_[mN]	X_ZT3:(Ti36.1Zr33.2Ni5.8Be24.9)_91Cu_9_Pd_[¦Ìm]	Y_ZT3:(Ti36.1Zr33.2Ni5.8Be24.9)_91Cu_9_Fn_[mN]	X_ZT3:(Ti36.1Zr33.2Ni5.8Be24.9)_91Cu_9_Pd_[¦Ìm]	Y_ZT3:(Ti36.1Zr33.2Ni5.8Be24.9)_91Cu_9_Fn_[mN]	X_ZT3:(Ti36.1Zr33.2Ni5.8Be24.9)_91Cu_9_Pd_[¦Ìm]	Y_ZT3:(Ti36.1Zr33.2Ni5.8Be24.9)_91Cu_9_Fn_[mN]	X_ZT3:(Ti36.1Zr33.2Ni5.8Be24.9)_91Cu_9_Pd_[¦Ìm]	Y_ZT3:(Ti36.1Zr33.2Ni5.8Be24.9)_91Cu_9_Fn_[mN]	X_ZT3:(Ti36.1Zr33.2Ni5.8Be24.9)_91Cu_9_Pd_[¦Ìm]	Y_ZT3:(Ti36.1Zr33.2Ni5.8Be24.9)_91Cu_9_Fn_[mN]	X_ZT3:(Ti36.1Zr33.2Ni5.8Be24.9)_91Cu_9_Pd_[¦Ìm]	Y_ZT3:(Ti36.1Zr33.2Ni5.8Be24.9)_91Cu_9_Fn_[mN]	
0	0	0	0	0	0	0	0	0	0	0	0	0	0	0	0	0	0	0	0	0	0	0	0	0	0	0	0	0	0	0	0	0	0	0	0	0	0	0	0	0	0	0	0	0	0	0	0	0	0	0	0	0	0	0	0	0	0	0	0	0	0	0	0	0	0	0	0	0	0	0	0	0	0	0	0	
0.00173371988988446	0.0023176340882527	0.00167363394499906	0.00291057822141553	0.00127714847052833	0.00236841322140389	-0.00133642041343366	0.00600066795106715	0.00137690404450808	0.00298311110255782	0.00114374743809095	0.00396899603649504	0.00139509422139682	0.00298028302891698	0.00234148268511636	0.00238804170775157	0.000491885932181429	0.00378076372503837	0.000813405905731381	0.00364480712019358	0.00102873486864732	0.00358388985008327	0.00151811609490371	0.00285313522090097	0.000895293717763992	0.0033119204790985	0.00199065301905958	0.00230888133903225	0.00103150203875375	0.0031970299305961	0.000947763711179459	0.00384517788842407	0.00112452129680382	0.00296278435168601	0.00152490818357267	0.00314435131785048	0.00117160410777495	0.00279818400837725	0.000835490795284455	0.00334837734511379	0.000897076527176561	0.00367372041013698	0.00116470206769769	0.00360648192477591	0.000928733014165387	0.00315826021966406	0.000914979857347598	0.00426562271716841	0.000974573364056021	0.00404958681293863	0.00174822835365353	0.00275214902673885	0.00110349168158591	0.00407515452678047	0.00188490801630678	0.0115662618518068	0.00211324427060764	0.00194047961364085	0.00144211518327136	0.00343417361423573	0.00108299819075977	0.00437375435611562	0.00254245046949496	0.00269349389721808	0.00165618842110657	0.00228808665315861	0.000481668623372203	0.0036356976216933	0.00103722593000918	0.00280153640568875	0.000953042396432576	0.00335427087050135	0.00155612867958226	0.00244132740818178	0.00103631062781513	0.00513334792405298	
0.00263487149794058	0.00616780737608899	0.00254705344374267	0.00668595989812496	0.00339588906624325	0.0039153240282086	0.000125504660820017	0.00915102989174249	0.0028672836741883	0.00580501382213602	0.00257424686195577	0.00760018893114441	0.00271348386120166	0.0067570937491087	0.00361384060952397	0.00491344416641395	0.00220170273150643	0.0063869435770796	0.00236041828188212	0.00629969842612313	0.00247512548529477	0.00746472811457537	0.00248899126240734	0.00750489935677627	0.00123941083791756	0.00685191038625438	0.00302487618654594	0.00557946505852489	0.00211881198196968	0.00765425816122299	0.00224741510121982	0.00628433524235049	0.0033337051556809	0.00502429405752197	0.00282897753808748	0.00687859905226291	0.0026451387756748	0.00581318426740132	0.00240087470961668	0.00646056438436379	0.00216883551840832	0.00764098101713662	0.00250929481931676	0.00683190195851307	0.00286508317326192	0.005072655526497	0.00202351993430703	0.00787903226275868	0.00247544043837797	0.0065889340984536	0.00410997904764655	0.0048226736436306	0.00235235356751268	0.007366055447451	0.0104593645549281	0.111932249778374	0.00309599289283762	0.00609200804488043	0.00225730771549645	0.00740260985676842	0.00251532956096744	0.00787537791322053	0.00531901077225544	0.0039637814488701	0.00307996894693474	0.00489615717406476	0.00366550127816477	0.00444500234867901	0.00230398046004434	0.00679120025355256	0.00220302289772614	0.00682770191217978	0.00324079259752401	0.00646527738568452	0.00258221331674183	0.00979016430275666	
0.00383847070317473	0.00961189993907113	0.00441711409866838	0.0098379996290717	0.0044771301870185	0.00766988418895195	0.00250469337721655	0.0119190609689567	0.00400103952019415	0.00964551327003639	0.00412827935351432	0.0105397657076276	0.00414942282118805	0.0105626076659777	0.00486610200980287	0.00831525295847699	0.00378960462781618	0.00941925009837094	0.00350582145922077	0.00962745934631636	0.00386156150510145	0.0106250301497479	0.00346545710750078	0.0108195699203486	0.00212597397961643	0.0110675945707098	0.004096294688824	0.00978952947548497	0.00303172389001303	0.0121357430691414	0.00335737301148405	0.00936183233633316	0.0052062860437603	0.0079851066247882	0.00410237184021252	0.0104089080708993	0.00349785563912285	0.00970487371266488	0.0036904390154015	0.00972614679272893	0.00371082823952554	0.0104702139226024	0.0034042586096218	0.0111693602017943	0.00412598248280368	0.00849736857729424	0.00364184276940748	0.0113826767169949	0.00401360734588729	0.00902277818458463	0.00536031996713816	0.0092393961653959	0.00385494322753145	0.0108694397862149	0.0279125360031916	0.357815032942624	0.00436803750082028	0.00947683793590988	0.00335882353930228	0.0107727113912969	0.00399500230312356	0.0109005281326343	0.00688419502648847	0.00679883273272731	0.00434011240962388	0.0090581284229741	0.00379394941202939	0.00917240642682395	0.00353484050847268	0.0104752720771461	0.00316821393096718	0.0114773896717496	0.00433201074266614	0.0104940113050914	0.00382120377706985	0.0140246404658475	
0.00506342796326306	0.0132066994049577	0.00586449807762026	0.0128801619460741	0.0046300369841543	0.0133742255925831	0.00376323178829891	0.0162153909542825	0.00479001017923006	0.0143529539404256	0.00508050739329887	0.0152163926989843	0.00556989884852887	0.0143833483424205	0.0062351418345473	0.0126335117695157	0.00466246646499239	0.014223773866595	0.00394123942726122	0.0142011479132264	0.00493997124814855	0.0154085264014658	0.0044494656160023	0.0137409195143793	0.00457945274806131	0.0144470257014459	0.00512470198473941	0.0143754098182932	0.00375557882141751	0.0177117465909957	0.00405614200393973	0.0134124450592467	0.00605223444907647	0.0113492746161642	0.00502962432250877	0.0147300663509095	0.00417242367490287	0.0147489565549681	0.00438668235379679	0.0140221957442053	0.00475428034326708	0.0146746422011633	0.00370224140029282	0.0167578192529978	0.0046541643944722	0.0131162190109704	0.0046327593447498	0.0157091973775122	0.00465178198473479	0.0142029487126503	0.00595342889710785	0.0148767769342841	0.00487681725273315	0.0148496612605334	0.0455616049083157	0.661527750209984	0.0054934874970372	0.0122475752144807	0.00511857220953156	0.0142822693798032	0.004967543011636	0.0148130395486113	0.00790582661678195	0.0109296665225057	0.00521174809314438	0.0124817682700742	0.00489050703832428	0.0143760109942625	0.00429011192781149	0.0156620691832942	0.00396300673653897	0.0170805206907852	0.00503957788057064	0.0152389031465314	0.00454034798765864	0.0189593802223183	
0.00573653193648873	0.0169752505494075	0.00652527799942806	0.0171074421874263	0.00565571653330816	0.0179527324348205	0.00410260909883252	0.0216787417392419	0.00580924590235914	0.0174313550720989	0.00604000170659801	0.0199898608625967	0.00632937156896916	0.0184843961821306	0.00724561024073122	0.0169830853911438	0.00553159883982502	0.0199431328460285	0.00475993738297215	0.019495137377713	0.00585517149425301	0.0197439983084127	0.00513313685321501	0.0187024584404597	0.00666570146507262	0.018042103472698	0.00587142345100355	0.0186597408405884	0.00462639702581228	0.0224889673295694	0.00468584647404532	0.0168923062281612	0.00651247106930773	0.015573748157	0.00565418371922595	0.0196384525901535	0.00529630257849713	0.0195881993722886	0.00534319182352931	0.0190855216744946	0.00568013772830764	0.0193043524558102	0.00435083555243999	0.02233474773092	0.00563678089968249	0.016315180935595	0.00549499119536338	0.0199479590794342	0.00506917301867985	0.0194207741385703	0.00671093220189791	0.0204820871025217	0.00569722197887234	0.0189921038401338	0.0602878330432777	0.978404536821292	0.00640051280620072	0.0164778931679925	0.00641505067759134	0.0188920685226373	0.0058081699712595	0.0190957189286066	0.00914128807067591	0.0140744189275006	0.00607141835265053	0.0173253366439909	0.00736235703481505	0.0159421025886692	0.00513596133626266	0.02228994238606	0.00443675595732857	0.0226031941743447	0.00595360628913262	0.0199240666547535	0.0055703273070622	0.0237411829949819	
0.00671313047094668	0.0212367641697085	0.00745153888192984	0.0222496513179378	0.00729329419347554	0.0221757507842027	0.00445281340448701	0.0280115057531722	0.00681958792052179	0.0207710722090738	0.00716328965873326	0.0239174080442693	0.00716637561282802	0.0226164450567728	0.00814283198970033	0.0214783245867838	0.00678445649105254	0.0242036423842264	0.00577577669250972	0.024705359655661	0.00645270409459613	0.0243456738449563	0.0056824874616649	0.025365596389117	0.00717365392632475	0.0225928864166318	0.00682300100325968	0.0230200328567678	0.0054060170419204	0.0274796300936066	0.0052297454761088	0.0212280891822814	0.00769852438565635	0.0193989990174547	0.00607786127860792	0.0256556528803769	0.0064720561972858	0.0240922715800527	0.00654407350078571	0.0246937895193619	0.00644135923171232	0.0241074646883242	0.00579506972940097	0.0295900885745934	0.00673396978515311	0.0197536673735017	0.00641566359516134	0.0241315763012176	0.00621295396523927	0.0230546855127542	0.00798201386417232	0.0244014270043953	0.00653864408970511	0.0244182180947819	0.0732547282984138	1.30580375462678	0.00773644441091905	0.0221865219294442	0.00725788157680404	0.0238727195694729	0.0068042353652866	0.0242299981751899	0.0102342529364126	0.0188258409405892	0.00735627584125951	0.0221843555131674	0.00762449949392195	0.0206834692288126	0.00605982756859284	0.0286412855568756	0.0050250759558485	0.0283814174670705	0.00681348654733034	0.0226676482418086	0.00655385517252978	0.0291952260116054	
0.00788250587122408	0.0258583922000719	0.00952211938679344	0.0256390141303456	0.00832826104222883	0.0271044687765391	0.00591412399644545	0.0327592170280538	0.00764375005613674	0.0259929448862244	0.00809397816327213	0.0279843953090157	0.00819104326961194	0.025945191869176	0.0091625287693466	0.0244936340739918	0.00759798284716902	0.0289176823478583	0.00657223554645205	0.0295641643388454	0.00729656667003048	0.0303782464138989	0.00673829837625416	0.0310374379106186	0.00725315180993579	0.0279693895566439	0.00807334452245084	0.0274107583832124	0.00612829866399327	0.0328725696210885	0.00570184254847198	0.0273560895687802	0.00949835527620854	0.0222640236072799	0.00704917164087346	0.0305029429064364	0.00703038794861499	0.0296197144536018	0.00765686450123689	0.0312726991676887	0.00756656258369204	0.0316183808070143	0.00945233239377299	0.0641252815067867	0.00753596733637676	0.0260689181582864	0.00707700630283218	0.0295522081220638	0.00735567649461087	0.0281778216307807	0.00891045482867352	0.0282064470656646	0.00738372845485983	0.0296015773111205	0.0848789955183019	1.63761522933526	0.0091157204763215	0.0264605283683753	0.00797223008002548	0.0290160610208343	0.00797991050050262	0.0295189060656454	0.0108665251108823	0.023913499490974	0.00861624900870305	0.0280492791127057	0.00899237012538882	0.0253249769934231	0.0067688426075152	0.0325495878315726	0.00580457979710629	0.0322600920437698	0.00981710827325712	0.0543453035442061	0.00742923890082547	0.0315182063368349	
0.00874124436450135	0.030924675806991	0.0110485281172101	0.029694054273257	0.00885059119057232	0.0333975333486225	0.00796853524016048	0.0364058813363401	0.0086343299660064	0.0314123834500785	0.00897495176679636	0.0335257789166914	0.00927224094080079	0.0301342478690176	0.0103426683737777	0.0283388483422022	0.00836462557001728	0.0340782823698608	0.00767931404668539	0.0341509205250098	0.0088189363773926	0.0361699920732084	0.00798925352644935	0.0361330636342126	0.00874094853968416	0.0316091871802581	0.00937324184549601	0.0319380590845565	0.00734531548998003	0.0385646601316686	0.00679457166044566	0.0344650490661454	0.0107613158321669	0.0278136399606051	0.0081383920881749	0.0340450244239334	0.00778381751712254	0.0350351257751077	0.0103929803744752	0.0527257682246722	0.0113165738650743	0.0618045285339761	0.0158127552084949	0.140442571742394	0.00859862401214675	0.0314952506916525	0.00807605496536347	0.0344123802304674	0.00807611107882218	0.0338512456729882	0.00964823678308746	0.0332101628970417	0.00834009810015093	0.0337894109501411	0.094977120845875	1.96952449290943	0.00999369080682631	0.0302023276369379	0.00884676811466894	0.0329747674895095	0.00920045466382088	0.03404367473386	0.0111985181929875	0.0281858215457975	0.00955117556975132	0.0329366996810802	0.0106528523730382	0.0278757966445613	0.00956063245072504	0.0588759366339792	0.00861577797571954	0.0600444480953581	0.0344409423900155	0.484610273535248	0.0111226084016324	0.0642354431378119	
0.00961534031523056	0.0370304845238206	0.0116574937513768	0.0359259662434873	0.0100668319960222	0.0400286188865224	0.00905413613973492	0.0420373885887233	0.00976992261496294	0.0373484841015968	0.0100192606347367	0.0405312488358468	0.0108671565881842	0.0357886198171174	0.0114531778507389	0.0349956252852175	0.00997048780307298	0.0394061621064362	0.00900068140175322	0.0399828931330679	0.0107859934518334	0.047064643051359	0.0088537542702151	0.0426939980301073	0.010950990440054	0.0364589655837035	0.010226600581006	0.0407797114078861	0.00928092853380027	0.0523976809868905	0.00910229139808919	0.0493382080306778	0.0115243964135038	0.0344896036029376	0.00915169477662055	0.0418840898534157	0.00953378955183613	0.0408140948534535	0.0150425475740415	0.0981715137396267	0.0175524869683286	0.125842505829497	0.0222770554551468	0.230725661777417	0.0102633686736596	0.0391704033557879	0.00970631687622581	0.0435807885187723	0.00923830614446045	0.0443378536915588	0.0114593090125295	0.044169846381259	0.00994560183166965	0.0449760424555017	0.104294589258064	2.30226461259602	0.010893086700691	0.044788431897331	0.0108069200331917	0.0469826114080025	0.0114650900082442	0.0500245181570058	0.0123292214555167	0.0466359975366519	0.0117401572049156	0.0528477678381734	0.0123478370786067	0.0514736541952879	0.0306686818863718	0.394972993829406	0.0293975544779069	0.4438070580569	0.0838153354767298	1.60356903166322	0.04017151928713	0.536124811334428	
0.0112941006557516	0.0432467895657098	0.0136563469382104	0.0426351664586228	0.0111287527932577	0.0482662630741676	0.00916207709469342	0.0494740099077438	0.010844957144035	0.0440518053432593	0.0112615914180861	0.0500160193841688	0.012654905601197	0.0435118447309264	0.0129290046057223	0.0423745955568203	0.0118332933765841	0.0468969129095564	0.0099697999769104	0.0485581599278691	0.0120168194927914	0.0579099994190148	0.00992512907153704	0.0541622818413352	0.012149041614807	0.0476348905179434	0.0121522259363378	0.0544451997090199	0.011015838209877	0.0746497665672819	0.0111194683969832	0.0751718581106842	0.0126517432265868	0.0410295395861552	0.011000550983825	0.0615392444034792	0.0118236215568169	0.0617605862995471	0.0195982712022754	0.15209463713928	0.0239847641262032	0.199843444136946	0.0285518373475887	0.324443309233423	0.0153186751620706	0.0812959040144076	0.0151353083449777	0.107343349003805	0.0154916442356402	0.11602489206845	0.0174884068653989	0.127723505401962	0.0174114984538031	0.135105806243004	0.113553374050969	2.6352168409889	0.0176100844927282	0.166049921361454	0.0220060660982561	0.193945226666442	0.0246996796432395	0.219780277368222	0.0242294963868997	0.239988850323082	0.0281934363891996	0.293211446375904	0.0313077287265284	0.33913520955048	0.0676679315156574	1.26940586206415	0.0716656414252581	1.43740299329972	0.127551845351863	2.97644170182894	0.0963265118617731	1.77470065620403	
0.0124634454244317	0.0459009969316561	0.0152626286311352	0.0460421843813428	0.0112267825100372	0.0524971121725601	0.00982301119731426	0.0567069553549445	0.0111854139758538	0.0478148904248111	0.012053526951459	0.0546332945730963	0.0133799719447147	0.0483424109692041	0.0142282155247465	0.0469447261806259	0.0125982887331295	0.0526150186053503	0.0106686975788257	0.0558701513748358	0.0125228080711197	0.0661834540493467	0.0108676606362971	0.0671279249166321	0.0127062838929698	0.0617833277587374	0.0145715745899529	0.0717076848151354	0.0126651188369641	0.0982673201343346	0.0129537605977283	0.101769134457944	0.0145754451243098	0.0557397098319137	0.0139361716977571	0.0933797283535906	0.0148519839601245	0.100689984484749	0.0240628526781906	0.207944579542802	0.0301308044064953	0.278126050466331	0.0346207042169818	0.42185315575729	0.0256612040257142	0.179241952209184	0.0268054434333713	0.25559829796442	0.0286050691708059	0.287799693041915	0.0291991189013393	0.32723006453192	0.0335089811460078	0.356846482976879	0.122364172887927	2.96876721127692	0.0316195976210826	0.465068613004639	0.0451610735177757	0.565020546211933	0.0521217003399701	0.651057755020847	0.0527415610819567	0.73251126172666	0.0627092267036543	0.911552330212627	0.0681710870880566	1.08545692211291	0.0991968556154145	2.33880266192352	0.109352507426728	2.6570600687025	0.161448463233793	4.40457194961312	0.143638499346433	3.3019218749909	
0.0123662908187215	0.0465614574007981	0.0152144384128644	0.0459121739388889	0.0112020361155643	0.0521237500633008	0.0111943154146677	0.0633923922936408	0.0112177540461079	0.0495585444804006	0.0124840171589618	0.0561886432165959	0.0136920681643422	0.0492207863585405	0.0148184615776678	0.0493785629907997	0.0128955715664922	0.0561081038266006	0.0112534376446649	0.0610679133485876	0.0133859318188006	0.0751456653466382	0.0115786645807853	0.0784320122001796	0.0139004480648879	0.0754494927238972	0.0160492137270343	0.0905214112868724	0.0146790886606752	0.1220666707697	0.0154739450324898	0.129307876020016	0.0169365729008042	0.0822293020115985	0.0171985374303189	0.129677223619853	0.0188211911855087	0.144441348726737	0.0281214682562876	0.26710711977157	0.0359569006258016	0.358975381689442	0.0398453827470268	0.521035541887104	0.0366131747862292	0.29912091520483	0.0398636738837938	0.435894860161922	0.0422211766120791	0.498634932190989	0.0416229236985724	0.569448486440817	0.0495647028070215	0.630125850050088	0.130530114251913	3.30257485941395	0.0464035237769644	0.82796905986483	0.0674685972919009	1.02084366943696	0.0788707764142819	1.18383879469111	0.0813533905530799	1.3415169177648	0.0946612650801655	1.67427602951885	0.0995896724546468	2.00313837139047	0.126211895833638	3.44519590005629	0.139896333050739	3.92315533019167	0.190928128155858	5.87127501546868	0.181423013198356	4.88660511182564	
0.0125208418842448	0.0471917990448269	0.0150676789095247	0.0469469969614147	0.0116324286804451	0.0523817882498529	0.0123840562347247	0.071269867501544	0.0113870216407077	0.0508164847325678	0.0126055352673269	0.0597304627996312	0.0139654700514713	0.0527809740957004	0.0149927943654599	0.0522805167017416	0.0133763925273404	0.0591254796856728	0.0116909483749326	0.0674513471289364	0.0144529179574756	0.0850258405167647	0.0126138054841697	0.0907151304659174	0.0159414275420998	0.0906320363054261	0.0176355728991588	0.108980958710689	0.0166751824401908	0.147274995978215	0.0177287736814928	0.159227412663775	0.0190984346622585	0.11185937924734	0.0201824960524499	0.166992028679495	0.0226659198856165	0.191517694473241	0.0319735307578759	0.327247446793835	0.0413848643393214	0.442110440336568	0.0443834868157953	0.621551261738302	0.0456931267387482	0.426334421476996	0.0512744793498617	0.626313384865543	0.0541488026969006	0.720883237911579	0.0527698083766444	0.822931137939344	0.0627115928179694	0.915176027961795	0.138520841804587	3.63546957864058	0.0610132328258458	1.20727437474789	0.0862621874058634	1.4981391320918	0.101622444994491	1.73886616102159	0.1041518369895	1.97673627623492	0.119711747127575	2.4673897143139	0.12440142023583	2.95305894704093	0.152003000335091	4.58325363856071	0.16701836943005	5.22605832072652	0.217976771796073	7.35103987981283	0.213860944849972	6.51566516874109	
0.0129323354682254	0.0477194951216889	0.0154820720797637	0.0480374082974726	0.0119155328911871	0.0544156838788652	0.0124875657353133	0.0752725607698865	0.0114679635607145	0.0531213079064335	0.0124885010544304	0.0613718969315542	0.013953951900215	0.0565493851779728	0.0152898497964067	0.055773889323304	0.0136306656773811	0.0629791504352187	0.0121887344944675	0.0736211297000501	0.0152212812271103	0.0957183399361433	0.0138548757245898	0.103710383049319	0.0177694893337877	0.106773827541332	0.0199019251167402	0.128256701193024	0.0185769008893838	0.174909605553258	0.0197539708724382	0.188987402116547	0.0216853275824309	0.143065610726391	0.0231451722802254	0.20567325851418	0.0259897245887604	0.240976828913723	0.0362823595034795	0.385388748212297	0.0459402053729289	0.527144349207823	0.0485487529224375	0.72151831620379	0.0527919656442766	0.558157479509449	0.0614188093164954	0.821320622987834	0.06486602156151	0.948650444531885	0.0630179585781181	1.08249835235948	0.0750815837943017	1.20895298902145	0.146298953447898	3.97085325732965	0.0743039853439908	1.59756673435247	0.102515492923184	1.98746215956524	0.122027776479793	2.30821726786931	0.123557153599193	2.62819638623575	0.141353577175306	3.28189925367596	0.147226612859278	3.9301778658686	0.176567128697916	5.73563162512289	0.191333111352953	6.54399425388551	0.242418054394502	8.84284441616846	0.242269930385425	8.15948715342433	
0.0130121680036933	0.0474757432772338	0.0158116594443348	0.0490820647762469	0.0117580489773614	0.0558289840086101	0.0122416602461362	0.0764180147226813	0.0115298108074834	0.0553789756012415	0.0127458774968098	0.0637512222698717	0.0140677045783625	0.0581647204511734	0.0156124292958242	0.0586850944139129	0.0137311018953214	0.0658823556108108	0.0126864809764038	0.0801872882332637	0.0160445550794335	0.105275571742903	0.0148398721045805	0.117216647939565	0.0187172943354657	0.123848520190345	0.0220854722201869	0.147943404293804	0.0206281510145164	0.201072507251583	0.021747775520717	0.218897145321821	0.0244469746916726	0.175233520029546	0.0259986867524777	0.246852135304283	0.0294238543348075	0.289947863036798	0.0405656220066148	0.444533957110851	0.0504380056917689	0.610056268797436	0.0530314181900053	0.819356541987803	0.0590185900132829	0.690071690734563	0.0710371896308879	1.01894499383581	0.0747316399639562	1.17955184250521	0.0723482905662486	1.34799360930845	0.0862353017723322	1.50778947614272	0.153624968606283	4.30473936938987	0.0860346208681892	1.99119485843024	0.11656251831463	2.48206613503187	0.140112376472683	2.88594713427692	0.141123977805851	3.28824003033783	0.161036191286948	4.10714717464393	0.168256803227595	4.91981003421446	0.199408043678976	6.89431373389321	0.214037002778478	7.86555768830032	0.264886600942222	10.344164274817	0.269006151063648	9.81671878556124	
0.0130599026622512	0.047613877325978	0.0158210110635142	0.0487890801669337	0.0119019078583431	0.0565155433364746	0.0122728740701807	0.0780554470781065	0.011706755938007	0.0571686064308112	0.0131376016759845	0.0664316048920917	0.0144878864219122	0.0604855543690086	0.0158563265402905	0.0617059299906664	0.0142394573936058	0.0686765051008826	0.0132033348823292	0.0866730947323816	0.0169674115921942	0.114902900121989	0.0156882764189807	0.130127775905027	0.0196152331336843	0.139363160289484	0.023776585513123	0.16705438999975	0.0229097667345569	0.226874797955762	0.0235895126049993	0.248352635962903	0.0267320978816698	0.206888372481864	0.0287169001694115	0.285894456346294	0.0327493491526888	0.338422007486087	0.0439785321585397	0.50561209681738	0.0552007445740379	0.692485879731628	0.0573848797813464	0.920022786842974	0.06544334452648	0.821109178212641	0.0797930382473516	1.21987654919682	0.0841341829794506	1.41415280281516	0.0815034993636619	1.61394346806757	0.0955995268125315	1.80724703897643	0.160706755612193	4.63891372577324	0.0967333392977376	2.38805024790642	0.129877573701116	2.97948526567721	0.155769121150806	3.46781649650143	0.156910170262657	3.95351607724622	0.178843284273465	4.93837302210378	0.187396374524009	5.91405923400468	0.221530437820384	8.05319607700757	0.235471325616393	9.19535587652875	0.286142311118523	11.843462232252	0.29396489780419	11.4839844866405	
0.0130718236407115	0.0489121409333278	0.015656278395043	0.0499303504442991	0.0119974939178341	0.0578981243746315	0.0127397452914843	0.0773248027251516	0.0119307803044599	0.0588293873331114	0.0131534670871361	0.0692128031782254	0.0148884844950763	0.0631027307504364	0.0161186188604792	0.0649486859020906	0.0147500479663939	0.0718572771323357	0.0139531054761531	0.0922984647148087	0.0178138308623743	0.124927102866247	0.0167318498422127	0.142213955835376	0.0216798151007737	0.154989428125038	0.0256815587499219	0.187152228341949	0.0247960050250926	0.254696894397702	0.0254974299605457	0.277662811185416	0.0292017071727564	0.23995646321829	0.0315419556690744	0.325172227365516	0.0360481638226419	0.389944166850506	0.0468684187893614	0.567330899113323	0.0597286382827511	0.774597152983404	0.0612917909806445	1.02057395515798	0.0714207846487961	0.955124103820343	0.0878676189854506	1.42137155468871	0.0925458598619925	1.64847029182991	0.0903566031445876	1.87914733747985	0.104608408694991	2.10628562308679	0.167617039638314	4.97144662619682	0.106641098809683	2.78643836143696	0.14327780494884	3.47779706896793	0.17043418987898	4.05067934703522	0.171081642524392	4.62018934078081	0.195125782605878	5.77014043361504	0.204756980922617	6.91051473686937	0.242884104820042	9.2186670613631	0.255278576139536	10.5318381665577	0.305731209175031	13.3443909354378	0.316814406147551	13.1501782354872	
0.0128521872536926	0.0488463007960043	0.015630746945113	0.0505863325617423	0.0121045752547869	0.0580147688835829	0.0132087502957732	0.077993696028768	0.0120769721368535	0.0611975368010643	0.0131549093463737	0.0707063680305788	0.0151796449491515	0.0664287163370561	0.0164488866511412	0.0682840283697577	0.0147898724606502	0.0760637408599425	0.0146651776425485	0.099741543445905	0.0187923483666229	0.135010022585663	0.0177541681719373	0.155393552072134	0.0238800068260573	0.171938959757117	0.0277452792261606	0.206845930913622	0.0267738644180455	0.280350144393191	0.0273488429654431	0.308129776302149	0.0320673107170177	0.273931458372502	0.0345895476862566	0.36507311136522	0.0391100119088191	0.439624723222585	0.0501252706687795	0.626934609735114	0.0641361337082704	0.857884511968077	0.0652558930433873	1.1199244159007	0.077220451729013	1.08880730398426	0.0957459181237097	1.62117399789696	0.100098306998422	1.88036028866924	0.0983521347502289	2.14581163703509	0.113603177577053	2.40548253202731	0.174553375291856	5.30494297977808	0.115822166642672	3.18715431563219	0.155585242840782	3.97873729727	0.184389729919813	4.63477037915595	0.18441299713262	5.28658181057249	0.210310213409627	6.60270831684116	0.221306855261163	7.90614555363341	0.26341384401302	10.3879415669327	0.27316148767445	11.8668024008622	0.323622343327678	14.8472400256812	0.337291341410381	14.8202071705141	
0.0128319460350519	0.0488959155486188	0.0159268144159778	0.0503168856741931	0.0123567757868161	0.0598572522667517	0.0128825938882826	0.0812929934041265	0.012092650716693	0.0635733114722347	0.0134629799190674	0.0731876877378874	0.0151416101745724	0.0693361597577572	0.0166045789327906	0.0711446291775636	0.0149557362436689	0.0795274821455285	0.0152169891965107	0.106806330606693	0.0196000199566215	0.145975777856221	0.0187612103026495	0.168994775480693	0.0249587389047447	0.189415256143527	0.0294846479608685	0.227708428709007	0.0293444984018079	0.305889220067221	0.0291400315244191	0.338300959203999	0.0345128002900424	0.307180633133429	0.0372964959213407	0.405354149580294	0.0415338200710436	0.489599170060658	0.0533230506023242	0.686086221476065	0.068313048011921	0.941414014810648	0.0688154238900681	1.22000934087394	0.0829290619427792	1.22129072789841	0.102864047656303	1.82157050846427	0.107466737491643	2.11296367856683	0.105842473840784	2.41215800636152	0.122102483153759	2.70484009410432	0.181236393666647	5.63866937002434	0.124719816452501	3.5867007615599	0.166384970310836	4.47963328775189	0.197094708223293	5.21892660385381	0.196900799221246	5.95293609614042	0.224652651606707	7.43328130720721	0.237205421524629	8.90742251323788	0.283222245741287	11.5560239796634	0.29004317070994	13.2005149376858	0.340307050133276	16.3476416003148	0.356041985613764	16.4863897434905	
0.0129130277640409	0.0498026489814096	0.0162638985285708	0.0514273750143336	0.0124073393678955	0.061264738906639	0.0127228984140296	0.0820845302434623	0.0119371862394508	0.065255876590597	0.0137433132199513	0.0756458407972528	0.0152214937989025	0.0708552559441661	0.0167889821323447	0.073386882756898	0.0155073335374193	0.0819136614355929	0.0156835506257189	0.113721080252645	0.0201693980348106	0.154726789941877	0.0198441480783933	0.183067626439403	0.025564078204161	0.206899410563788	0.0308793121098475	0.248631855370559	0.031348409687026	0.332503274771942	0.0311233614508867	0.368366029545043	0.0367163520452656	0.340552073080297	0.0398898250983278	0.444957388720054	0.0439969646621125	0.53956578796871	0.056065043292326	0.746541801174863	0.0720883861717995	1.02528583689079	0.0722873919597746	1.32033338290686	0.0879518522411802	1.35438323674743	0.109116992633163	2.02224420389968	0.114191287053089	2.3474276180495	0.113198860103692	2.67880170040577	0.12998661737127	3.00545331178292	0.187340156674676	5.97146816303034	0.133608845224605	3.98605558787697	0.177020856821047	4.97957467264013	0.209450084207291	5.80209888629832	0.208801468601384	6.61982915179218	0.238521649800639	8.26433439433768	0.251543057947446	9.91106875735963	0.301008364015843	12.7243261845113	0.306881335780078	14.5351234067836	0.356939979629472	17.8474042876925	0.374414997159012	18.1522221391955	
0.0131542149718608	0.0503652732911396	0.0161235043516549	0.052473563082113	0.0123632823017419	0.0607304690023848	0.0133724380261273	0.0827543330417372	0.0120357122220187	0.0667978047309147	0.0137400688631636	0.078530830613823	0.0156232636905097	0.0731229317181969	0.0171913767682327	0.0762283259692157	0.0160901318597147	0.0860652280656082	0.0161255671386334	0.120521422746505	0.0210474813776653	0.164159675638916	0.020734781966491	0.196598054783738	0.0269915161257741	0.222955731129659	0.032746840412129	0.268012473500964	0.0333352173640848	0.359623154025976	0.033079466987799	0.397826584252384	0.0390245582792453	0.37329763518292	0.0423755254403757	0.485371489641656	0.0465091400370091	0.588077971122599	0.0588859900499585	0.806443360383402	0.0756840466650584	1.10968228459383	0.0756716843063598	1.42202600339816	0.0928188676015942	1.4877154447327	0.115163018795865	2.22073185252566	0.120267614287646	2.58169132318813	0.120199871206287	2.94534644143116	0.137622408963753	3.30657223759551	0.193194717435297	6.30427394095532	0.141982516864034	4.38669424230218	0.187324608179163	5.47893817189827	0.221351343923803	6.38578153348948	0.220162034100402	7.28536247654959	0.251940196836488	9.10017401361302	0.265275643387926	10.9125375694054	0.317352502185822	13.8923909021139	0.322464495295546	15.8687605064823	0.373382283799994	19.3457550901142	0.391934094691302	19.8170393933423	
0.013165711931885	0.0513562477571862	0.0157918199207585	0.0542096756079935	0.0124579551637937	0.0621500773870815	0.0139402710067	0.0842189541360761	0.0124852635005671	0.068736330750029	0.014018612571692	0.0806950131716654	0.0160740918770662	0.0759347981642178	0.0175831935288741	0.0802566306071437	0.0164970730952806	0.0889154097026054	0.0168831977770465	0.127127133383431	0.0218843227271025	0.174466141869452	0.0215042196404062	0.210188931781061	0.0288725779784666	0.238877577453293	0.0347099473004017	0.28885040766461	0.0353989086942835	0.386429526833221	0.0346612122809067	0.428318869700411	0.0415731087769793	0.405940315249766	0.0442509249987455	0.526083963018929	0.0495337977817005	0.639042850367902	0.061822832608874	0.86699265441182	0.0793694675684468	1.19232691461722	0.0791011776782664	1.52190824930573	0.0979245376960123	1.62192391080375	0.121020364147118	2.42109984134048	0.126432606018863	2.81379366156438	0.127011358336181	3.21310818817314	0.144895973018355	3.60563014664837	0.198961872081953	6.63802594257116	0.149482701774481	4.78650355401409	0.197325631157486	5.97924184125084	0.232479797582172	6.96909351431355	0.230781940773919	7.94964969176135	0.264544315672364	9.93577055770794	0.278469900909591	11.9130769215658	0.333135883785356	15.0609864735589	0.337130791631147	17.201049051157	0.389167104752368	20.8410176270251	0.408495225817372	21.4799940024284	
0.0128774561077602	0.050816277140412	0.0161228561609617	0.0544079963752636	0.012553340443598	0.0632667185490926	0.0138321429617586	0.0854744423906438	0.0128092672948853	0.0710470074315172	0.0143263166813213	0.0822934900518747	0.0162843122152055	0.0792116564873599	0.0178053098169092	0.0828083015452824	0.0169787270550513	0.0926977433291113	0.0174603564536473	0.133105474604872	0.0225337792121001	0.18506216209545	0.0224317889204345	0.222710796032653	0.0301575505745297	0.256227941571298	0.0359794303459986	0.308755913352371	0.0372097590823054	0.413250044101396	0.0358000283387731	0.458864298740328	0.0439089616010517	0.439615861106632	0.0462901584651031	0.565547823921252	0.0523446775301831	0.690475137108139	0.0640756816749506	0.928076702195651	0.0827364924144944	1.27570065376659	0.082366671017524	1.62015288095894	0.102154778369117	1.75654006331247	0.126567718548706	2.62227412263597	0.13281688733949	3.04715607932423	0.133807965416763	3.47960380193506	0.151603216711584	3.9062871364859	0.204799899003015	6.97246106926304	0.156647676419188	5.18692753859604	0.206408676384003	6.4802477277913	0.243282983780458	7.54908905560694	0.240948146701155	8.61938700642089	0.276564053427229	10.7716744382379	0.291108175031625	12.914163891374	0.348012254523957	16.2274809813753	0.35184991720791	18.5348258492352	0.4045654606976	22.3423989529606	0.4252183941701	23.148298128129	
0.0129943729532737	0.05034851676155	0.0164744399598148	0.05376703910958	0.012702630465701	0.0642115488941418	0.0135179184175634	0.0876894184061783	0.0129770298540094	0.0737128817949437	0.0145482272627553	0.0846284902585118	0.0165119094821259	0.081523220835635	0.0180756135608979	0.0855176060976451	0.0169646926175299	0.0966179126901135	0.0180161111662836	0.139392199999185	0.0231564312860029	0.19540135558178	0.0233774346550872	0.236367054781992	0.0309761904596496	0.273471320013626	0.0375698246747314	0.32779115634315	0.0388386964345279	0.440211511213778	0.0370331098934701	0.48808177826724	0.0457573337824343	0.473206220055798	0.0483009189177256	0.605524727122499	0.054466299810926	0.740512244490209	0.066859011591926	0.986706365865981	0.0858628418359399	1.36021514660035	0.0856200010365425	1.71952266664416	0.10575320183447	1.89061383686256	0.132315418015317	2.82088610281975	0.139114315935115	3.28275204134257	0.140345591109677	3.74612712254225	0.158275704921805	4.20661723211526	0.210687852587837	7.30557790891316	0.163892869789006	5.58551961176074	0.214806495256138	6.98047456303511	0.253599924723807	8.1325616895675	0.250227222035297	9.28830941386634	0.288103152250426	11.6050143878417	0.303842373091526	13.9155283952964	0.362361556504007	17.3941412646021	0.366147521474431	19.8660340597746	0.419175009249183	23.846535130941	0.441314567569499	24.8178595392456	
0.0130024028721916	0.0519038508531351	0.0161887125720741	0.0552275456500835	0.0126775019572131	0.0653855900830449	0.0136585666454518	0.0886501940115816	0.0131509041113178	0.0743789301992681	0.0147564220048489	0.0876976782092938	0.0169357709346117	0.0834277535823903	0.0183578661859168	0.0892461485720643	0.0169650619611428	0.0997456866488221	0.0187243057602155	0.146957478432607	0.0239763156858499	0.204747060758827	0.0240893920294199	0.249505527308268	0.0319497607070574	0.289825809308365	0.0393096728339296	0.348406882771814	0.04044693144047	0.467286395948063	0.0385983172200972	0.517970945065358	0.047416333217531	0.506501320659004	0.0502393976207125	0.645270836959185	0.0568091888789123	0.7902273471074	0.070025151141859	1.0462124040374	0.0891691424971017	1.4437430196285	0.0886043710383328	1.82093577396104	0.109885976811752	2.02218014091492	0.137959688015411	3.02151625892687	0.145116449976491	3.51543575780841	0.146862775896021	4.01242320045204	0.164826866943046	4.50830752430024	0.215988779597113	7.63589845266582	0.170788556291172	5.98444696103638	0.223240037648343	7.47816913231881	0.26338083111854	8.71945600250467	0.258714187925031	9.95662739298959	0.299531759108612	12.4382379221292	0.316546886434634	14.9158805516282	0.376167238385817	18.560497936684	0.379839651489967	21.1947500512227	0.433465889485826	25.3473017840065	0.456542824596665	26.4854577224682
