Repository: Hhunhun/Indentation-Yield-Analyzer

# Indentation-Yield-Analyzer

本项目是一套用于分析金属材料（特别是块体非晶合金）纳米压入试验数据的自动化工具集。基于 Python 开发，旨在通过载荷-位移（P-h）数据和压痕形貌参数提取材料的本构关系参数，如表征应力（$\sigma_r$）和屈服强度（$\sigma_y$）。

## 核心功能模块

### 1. 载荷-位移数据处理 (calculate_C.py)
* **自动化分组**：支持多列并排或垂直堆叠格式的原始数据读取。
* **数据清洗**：内置基于中位数绝对偏差的异常点剔除机制。
* **物理拟合**：执行 $m=2$ 约束下的 Kick 定律拟合，提取加载曲率系数 $C$。
* **稳态识别**：采用中段锚定与双向截断算法，自动排除压痕尺寸效应（ISE）及大载荷下的剪切带干扰，提取本构响应。

### 2. 经典本构参数求解引擎
项目集成了三种基于物理力学推导的主流参数提取模型：
* **Yao 模型 (yao_sigma_r.py)**：基于 CR-EMI 能量法，利用 $C$ 值与等效弹性模量 $E^*$ 求解隐式方程获得 $\sigma_r$。
* **Dao 模型 (dao_sigma_r.py)**：基于量纲分析，利用压痕形貌比 $h_p/h_{max}$ 求解隐式多项式方程提取特征参数。
* **Xu 模型 (xu_sigma_r.py)**：利用弹性回复比 $h_e/h_{max}$ 进行显式解析求解屈服强度。

File: data/Pd_Fn/ZT3.TXT (part 2 of 25)
i5.8Be24.9)_91Cu_9_Pd_[¦Ìm]	Y_ZT3:(Ti36.1Zr33.2Ni5.8Be24.9)_91Cu_9_Fn_[mN]	X_ZT3:(Ti36.1Zr33.2Ni5.8Be24.9)_91Cu_9_Pd_[¦Ìm]	Y_ZT3:(Ti36.1Zr33.2Ni5.8Be24.9)_91Cu_9_Fn_[mN]	X_ZT3:(Ti36.1Zr33.2Ni5.8Be24.9)_91Cu_9_Pd_[¦Ìm]	Y_ZT3:(Ti36.1Zr33.2Ni5.8Be24.9)_91Cu_9_Fn_[mN]	X_ZT3:(Ti36.1Zr33.2Ni5.8Be24.9)_91Cu_9_Pd_[¦Ìm]	Y_ZT3:(Ti36.1Zr33.2Ni5.8Be24.9)_91Cu_9_Fn_[mN]	X_ZT3:(Ti36.1Zr33.2Ni5.8Be24.9)_91Cu_9_Pd_[¦Ìm]	Y_ZT3:(Ti36.1Zr33.2Ni5.8Be24.9)_91Cu_9_Fn_[mN]	X_ZT3:(Ti36.1Zr33.2Ni5.8Be24.9)_91Cu_9_Pd_[¦Ìm]	Y_ZT3:(Ti36.1Zr33.2Ni5.8Be24.9)_91Cu_9_Fn_[mN]	X_ZT3:(Ti36.1Zr33.2Ni5.8Be24.9)_91Cu_9_Pd_[¦Ìm]	Y_ZT3:(Ti36.1Zr33.2Ni5.8Be24.9)_91Cu_9_Fn_[mN]	X_ZT3:(Ti36.1Zr33.2Ni5.8Be24.9)_91Cu_9_Pd_[¦Ìm]	Y_ZT3:(Ti36.1Zr33.2Ni5.8Be24.9)_91Cu_9_Fn_[mN]	X_ZT3:(Ti36.1Zr33.2Ni5.8Be24.9)_91Cu_9_Pd_[¦Ìm]	Y_ZT3:(Ti36.1Zr33.2Ni5.8Be24.9)_91Cu_9_Fn_[mN]	X_ZT3:(Ti36.1Zr33.2Ni5.8Be24.9)_91Cu_9_Pd_[¦Ìm]	Y_ZT3:(Ti36.1Zr33.2Ni5.8Be24.9)_91Cu_9_Fn_[mN]	X_ZT3:(Ti36.1Zr33.2Ni5.8Be24.9)_91Cu_9_Pd_[¦Ìm]	Y_ZT3:(Ti36.1Zr33.2Ni5.8Be24.9)_91Cu_9_Fn_[mN]	X_ZT3:(Ti36.1Zr33.2Ni5.8Be24.9)_91Cu_9_Pd_[¦Ìm]	Y_ZT3:(Ti36.1Zr33.2Ni5.8Be24.9)_91Cu_9_Fn_[mN]	X_ZT3:(Ti36.1Zr33.2Ni5.8Be24.9)_91Cu_9_Pd_[¦Ìm]	Y_ZT3:(Ti36.1Zr33.2Ni5.8Be24.9)_91Cu_9_Fn_[mN]	X_ZT3:(Ti36.1Zr33.2Ni5.8Be24.9)_91Cu_9_Pd_[¦Ìm]	Y_ZT3:(Ti36.1Zr33.2Ni5.8Be24.9)_91Cu_9_Fn_[mN]	X_ZT3:(Ti36.1Zr33.2Ni5.8Be24.9)_91Cu_9_Pd_[¦Ìm]	Y_ZT3:(Ti36.1Zr33.2Ni5.8Be24.9)_91Cu_9_Fn_[mN]	X_ZT3:(Ti36.1Zr33.2Ni5.8Be24.9)_91Cu_9_Pd_[¦Ìm]	Y_ZT3:(Ti36.1Zr33.2Ni5.8Be24.9)_91Cu_9_Fn_[mN]	
0.0128061325850082	0.0523718986323092	0.0161101718581448	0.0561955026253109	0.0127744583072637	0.0667076860884279	0.0142673402034378	0.0899816578119479	0.0134767493006285	0.0764655510526273	0.0149992377702547	0.0901646206250397	0.0171186493815724	0.0872751124390057	0.0186522699461289	0.0919713874708452	0.0174800288674694	0.102364121770857	0.0190744321188982	0.154069712110744	0.0250062847679756	0.214178709543131	0.0249918454109224	0.263075333133342	0.0335079016381992	0.306250671661805	0.0405529264917286	0.369126538974102	0.042157255268256	0.494380867559315	0.0401395847980191	0.548515239055942	0.0490761837272121	0.54038062242322	0.0522596591876131	0.685733541275341	0.0592807191188362	0.840465736571348	0.0725145021956253	1.10696280552472	0.0922377329017682	1.52604480654539	0.091108838912668	1.92151185515374	0.113883504652923	2.15561817042271	0.143020657900237	3.22301277781788	0.150967621494301	3.74798350118482	0.153126790520565	4.27975188221739	0.170849712611834	4.80899711042633	0.221323425888255	7.96781295492923	0.17740190256069	6.3850693173173	0.231458231371725	7.97612167794343	0.272608999705888	9.3040005886977	0.267158454502333	10.6244759855575	0.310481135870069	13.2729990699144	0.328613440800276	15.9134433969815	0.389891320367855	19.7243083729679	0.393433094086159	22.5303596920407	0.447139416478205	26.848405575828	0.47140369493722	28.1525641673947	
0.012878990085902	0.0513926530093796	0.0166865983449499	0.0558533216309262	0.0128639823549963	0.0673194922313149	0.0146350858712457	0.0914310576036809	0.0136622591173138	0.079010317107318	0.0153168959727291	0.0922665864722783	0.0172000448589482	0.0895918354409841	0.0188740757566817	0.0953540964203309	0.0180301698732053	0.1056707605871	0.0195215465242533	0.159913338983357	0.0259196850314662	0.225145323376647	0.026023253013896	0.27631166728488	0.0352747354307738	0.323037265506811	0.0420108959322738	0.389095869359023	0.0434770701407604	0.52028513808057	0.041308686138954	0.578614826538268	0.050717565030439	0.574779311121097	0.054374589880728	0.725379475732354	0.0614100703117676	0.890520771912127	0.0749170752717604	1.16692554098197	0.0953694605684888	1.60907279220535	0.0940236882947047	2.02009397480889	0.117607678741421	2.28956214089513	0.147708908461793	3.42277424283478	0.156875069459392	3.98165348821033	0.159224481599415	4.54821444916347	0.176749706422282	5.10811369279861	0.226886480828369	8.30302014799879	0.18388414055275	6.78482833761257	0.239577662433633	8.47944655758455	0.281866632490308	9.88721524631735	0.275391967940576	11.2921019920407	0.320523931037539	14.108187694741	0.340387120586441	16.9134528266221	0.403593097991996	20.8860624491047	0.407018362033357	23.8658612994452	0.460613608468555	28.3487922493011	0.485499782863402	29.8186442948928	
0.0129928806252582	0.0516293762791133	0.016999144608023	0.0567787360840041	0.0128727355590368	0.0684631854024506	0.0145108648144643	0.0921813543172184	0.013911618590888	0.0797048072286054	0.0154019778911651	0.0940986870644248	0.017491474841415	0.0924962738913333	0.0191732829687901	0.0977932883350543	0.0181998755735842	0.10936885318035	0.0199956592216897	0.166348719460625	0.0265041676309906	0.235191484959942	0.0268054235176255	0.289903504708563	0.036329198319948	0.339915623724889	0.043981454678822	0.408174797197243	0.044585830914405	0.546702683731382	0.0425118863542873	0.608786184063092	0.0520737403108577	0.607698593979465	0.0562169990801283	0.766303708569972	0.0635001010975137	0.940423419603874	0.0775184315791337	1.22630189249104	0.098388164938343	1.69228657671013	0.0972870596824086	2.11909449111082	0.121648381023792	2.42099200619679	0.152170896557774	3.62279228720881	0.162654079400192	4.2150424486623	0.165511137068709	4.81423462277363	0.182495027971943	5.40781188609111	0.23172416270551	8.638737705815	0.190440866315325	7.18322157341703	0.248459297982831	8.98001844782586	0.29096002921001	10.4711526102206	0.283612824224789	11.9566965436875	0.330368059223206	14.9405264726246	0.351764907971194	17.9138105708891	0.416858073854801	22.0548070321545	0.419858696131222	25.1996660371994	0.474146877250569	29.8473088271332	0.499873449344517	31.4851714572054	
0.0129664152239475	0.0525299251482258	0.0165633640950139	0.0581042335994102	0.0131288951535287	0.0693685691451681	0.0145018788845503	0.093364919734186	0.0141414416838422	0.0824954788111028	0.0155531762270602	0.0964240102478948	0.0179920988161698	0.0952986088333323	0.0195360886462615	0.100894119423997	0.018389836583224	0.112876424832522	0.0204674199672761	0.173566250792352	0.0270594175136721	0.244252772967359	0.0276815826301618	0.302662536063282	0.0372399791630141	0.356612810606978	0.0454118797040911	0.428466132347043	0.0457909091853734	0.574009642398706	0.0436634282745106	0.639402248096173	0.0535042361020752	0.640924689403936	0.0579348613704409	0.806689287739081	0.0656978746131285	0.990649992913218	0.0800657297186337	1.28738431046044	0.101386049501766	1.77678838027441	0.100150844065472	2.21900956613758	0.125247090058841	2.55448381958071	0.156390627450517	3.82385271432496	0.167890885537006	4.44988101263281	0.171280243019597	5.08072511426163	0.188076562197207	5.70829285597039	0.236798535791808	8.97222940278361	0.19760083847723	7.57910070405073	0.25673343307236	9.48017031160597	0.299260716544761	11.0559374776264	0.292120083517063	12.6221693324804	0.339974585177063	15.7728326542197	0.362403363705862	18.9132928719775	0.429431522549804	23.2243898054817	0.4323886526816	26.5335955721725	0.487460211426617	31.3464680175112	0.513699518913052	33.1479621535262	
0.0131360199049348	0.0526907383557763	0.0163880461800258	0.0582323413790384	0.0132010584443877	0.0707839501986918	0.0147808964289057	0.0953382175530868	0.0142055438506538	0.0849413136748124	0.0157163871013394	0.0991319978519919	0.0184256008572199	0.0985679365407014	0.0198036285326144	0.103957159190887	0.01885341156143	0.115549633360875	0.0209615355935583	0.180061177703906	0.0278521352746931	0.254690191876816	0.0289283445481028	0.315584432445502	0.0389061971717415	0.372291858236558	0.0465856116740228	0.448639218639314	0.0470139865719046	0.600950649519248	0.0449842574795336	0.668805613779383	0.0551660096881049	0.673763121825136	0.0598926747870558	0.846355885914736	0.0679298461366098	1.03995700163913	0.0825025707013042	1.34800223131782	0.104041694863491	1.85943464011224	0.103132172746078	2.31900357074879	0.128852636881712	2.68780985755422	0.160681698528682	4.02319089325181	0.172443155077312	4.68386415685916	0.176419931510346	5.34768685495001	0.193414383134221	6.00846090147946	0.241912698060689	9.3057332069451	0.204081455097801	7.97915728189445	0.26435680048674	9.98056431924398	0.307525633345118	11.6391772809544	0.300063139536267	13.2908076865541	0.349976418213552	16.6060962353761	0.372488691743678	19.9120506041373	0.441542814438781	24.3930338056982	0.444620700170034	27.8680205707319	0.500718628889259	32.8422763094249	0.526853806688283	34.8119523932661	
0.0132196503418566	0.0531214968539488	0.016960498482746	0.0589784762450182	0.0131664201948825	0.0715584576600405	0.0149258081525977	0.0968650335301577	0.0145027324523631	0.0871029787514399	0.015809639582592	0.101112993633683	0.0185279474320436	0.100557467020268	0.0201727984196504	0.107080523919491	0.0189872006305497	0.119163630440015	0.0213608476455723	0.186443618316087	0.0286047484461871	0.265995836215219	0.030340117979041	0.329124086703654	0.0407560859712155	0.388442300585656	0.0483597019188395	0.467894602993212	0.048320142690778	0.627018250729269	0.0465048957064932	0.698733372254854	0.0563975153285814	0.707371059487063	0.0620116763202582	0.886220681166388	0.0703408939950038	1.0902052281973	0.084474737993235	1.40783912181815	0.106497638069633	1.94276158030445	0.106128738419925	2.41896800586966	0.132244352983875	2.82213054799018	0.164883105332491	4.22331953217632	0.177493319751743	4.9161057279537	0.18151853256066	5.61397664643271	0.198856713083225	6.30718400008265	0.247126475797302	9.63897903476569	0.209911248713928	8.38228303313704	0.271227919295835	10.4819231770235	0.316554458231306	12.2208180034977	0.308082994400048	13.9599806197602	0.360201674078153	17.4402147706153	0.382841471629493	20.9079305496782	0.453524819982108	25.5585113093114	0.456136495861133	29.2004190114652	0.514846160687275	34.3394368816528	0.54013558169476	36.4811841162069	
0.0129904140221401	0.0535580397381499	0.017131152592564	0.0600136848932792	0.0133585617959319	0.0714500095169521	0.0148761223826979	0.0980481187339456	0.0146119134855312	0.0889600286010604	0.0159238405084786	0.102793325033164	0.0185818229086186	0.102952050040978	0.0206134427466234	0.109412832021939	0.0193457148776332	0.121977766984704	0.0217564649037263	0.193394209327544	0.0292984251181255	0.275494918571488	0.0314646830319865	0.343017992769299	0.0418274669461794	0.406670057838767	0.049805932969623	0.489287256139016	0.0495323168801738	0.653851864720528	0.0478182021970563	0.728330569439699	0.0576972319892004	0.740989823773405	0.0638137423660346	0.925851307009308	0.0726651028741375	1.14027580498281	0.0865524754257284	1.46698846346043	0.109200343577356	2.02546988950586	0.108726246854519	2.51909681941714	0.135403098007083	2.95558184884402	0.168993144138257	4.42535971059443	0.182575698751874	5.14907466194447	0.186192486980065	5.88166621567858	0.204504665334766	6.60741584118506	0.251758973448585	9.97335455681562	0.216259083997148	8.78229071654791	0.278267424451551	10.9819837711956	0.324548457965187	12.8052079901507	0.315888182398804	14.6271409649782	0.36956599007011	18.2730909215989	0.393482530436954	21.9109407005117	0.465281015470172	26.726542499303	0.467553739657793	30.5338083793707	0.526929231243319	35.8448638726603	0.55324170302045	38.1493541314632	
0.0130590127089424	0.0542396732429436	0.0167319813812531	0.0613177838183583	0.0136435090674969	0.0732431910136689	0.0149426203651988	0.0992731643833015	0.0146570214229741	0.0903542693607402	0.016388806710902	0.105196711962169	0.0190083575457554	0.105409577368018	0.0208368595786153	0.112601483915114	0.019861772861828	0.125054107201481	0.0221983219072776	0.199515908735049	0.0300548286502732	0.285276744627215	0.0324381112527049	0.356245275629996	0.0422873065750489	0.423959391227204	0.0506326482043742	0.509905398185493	0.0507416884987456	0.681426345784703	0.049030395496022	0.759520560982126	0.0594099869938221	0.773331104586356	0.0650653032029188	0.965817325378481	0.0747656035417278	1.19007152520654	0.0888820460336995	1.52710638053431	0.112160191750943	2.10834781582311	0.111357686144187	2.61870385951698	0.138868266898072	3.08751788794094	0.172755041956975	4.62544504302128	0.187133695847448	5.38262567251673	0.190829303875619	6.14783819486119	0.210065404954609	6.90665908342147	0.256267690282181	10.3063517215206	0.222290636257167	9.18236079856833	0.28508410629187	11.4820154943693	0.333054557420433	13.389055947091	0.324214866721353	15.2907427268076	0.379271472560603	19.104907227543	0.403434497118445	22.9131759909999	0.476163280983736	27.8936293282487	0.478741473877418	31.8658193899314	0.538705531235119	37.3461781433736	0.565703716072706	39.8171106395159	
0.0131749335049594	0.0546374607407536	0.0165909311887176	0.0621029178152978	0.0136953749267572	0.0752703163644428	0.0150307019877991	0.100666801238528	0.0148282078134742	0.0928878813729382	0.0168177954528778	0.108124295232589	0.0193698122838045	0.10837738213022	0.0210916004952428	0.116324962323274	0.0200416839004175	0.129016971879735	0.0226534965195429	0.206611989788048	0.030355273165161	0.295806539090153	0.0332775899286876	0.369737054089321	0.0429489592603306	0.439922666851524	0.0515854914778374	0.528893318350197	0.0516502687196821	0.708761069504964	0.05034977363062	0.789792210301941	0.060990315722004	0.806620355319918	0.0665034030974512	1.00485691066056	0.076984058352822	1.24039518888967	0.0913355900364933	1.58895062033356	0.114994000961002	2.19196521222949	0.114117348028682	2.71847248407584	0.142009575603952	3.22025463158336	0.176961865737438	4.82369986101466	0.191237381246227	5.61636760420772	0.195932940953816	6.41378991626537	0.21520029001525	7.20801270251172	0.261259295904515	10.6398778774228	0.228898555974877	9.58040525408516	0.291583447961822	11.9813124040665	0.341218620743046	13.9735651430279	0.332078799643702	15.9570779202637	0.388141789932401	19.9369396003142	0.413204452410654	23.9142620294857	0.487253813575516	29.0585145107326	0.489729865327206	33.1949172236169	0.549985670200881	38.8478090637473	0.578105144405634	41.4836266259582	
0.0131906045920199	0.0548144265734403	0.016756036050797	0.0617871849255844	0.0133831099129146	0.0760798830258902	0.0151697342240419	0.101871335964344	0.0150561093565779	0.0944304206936665	0.0168172519606665	0.111285480387075	0.0197506045825634	0.111237204410598	0.0212802349690221	0.119455472041916	0.0203287636001846	0.132223238865457	0.0230759807271034	0.213194024460022	0.0308973382864718	0.304838708716582	0.0338637245300222	0.383726828167937	0.0442240873722136	0.455673455419773	0.052430636227238	0.549388991483929	0.0525142681965114	0.733977092676269	0.0515624792297659	0.818132936977986	0.062449645711313	0.840269038342549	0.0682479614787684	1.0443087807853	0.0790099448199483	1.29054725639658	0.0939088893577464	1.64922721148356	0.117701189715913	2.27531578473091	0.116960224557497	2.81828231965667	0.145367227936758	3.35415250159052	0.18077263674274	5.02390673103173	0.195484313225049	5.85009789436707	0.200144168615238	6.6816927583707	0.220542868904688	7.50607595910214	0.265486062898424	10.9752135930016	0.235155706879931	9.98003575187123	0.298553476237929	12.4803783457762	0.349259919937907	14.5556240293873	0.339625069933972	16.6236291805468	0.397277605176315	20.7651703145163	0.422566929171294	24.9133233727904	0.497744906959362	30.2264954093075	0.500219531441549	34.5272374332576	0.561272772310485	40.3480206485847	0.589685798099094	43.149699302876	
0.0131608034868245	0.0549659629354733	0.0167764092363911	0.0626916373457715	0.0133892236527304	0.076333377377128	0.015239368481886	0.103565942791986	0.0153128912309835	0.0959342155419395	0.0169359781225638	0.113188186868556	0.0199347247975694	0.114035566679928	0.0214036867257027	0.121850702622823	0.0208586954597013	0.135258768237914	0.0233003967845428	0.220032842215919	0.031677999279289	0.315335761371812	0.0345404577259838	0.396677886586889	0.0453255227524689	0.473490412125499	0.0530307000819281	0.569605384273862	0.0539625876537679	0.759496785200135	0.0530144822249704	0.847744511454394	0.063900164536303	0.87335363095006	0.0699966694929718	1.08546532038659	0.0808177918410619	1.34058023103493	0.096568546376948	1.70767305536945	0.12050243350039	2.35944308022267	0.119543645812613	2.91831124886277	0.148558715328107	3.48759821450919	0.184413296615293	5.22446983191666	0.200173681743279	6.0818807891154	0.204833251188292	6.94816741737569	0.226455950987126	7.80163908035975	0.269486829174971	11.3081884059658	0.240807481584801	10.3807409958574	0.304799931944984	12.9824133437127	0.357172395805772	15.1389811793541	0.346861759853956	17.2914284130206	0.406110394418834	21.6018648878746	0.432327771131574	25.9123195235179	0.508450871688841	31.3921703532972	0.510983933018734	35.8634244940445	0.572256158323228	41.847680890484	0.601507571079676	44.8147400744301	
0.0131462398274361	0.0550834041617457	0.0169777728532596	0.063586238119817	0.0138250727634656	0.0765956392568745	0.0153889343017103	0.104026532714959	0.0153806513869499	0.0981799470288483	0.0172602984908894	0.114606860292744	0.020224374668981	0.116551221629587	0.0218784520707232	0.124033344284255	0.0214502370041537	0.138380110250398	0.0237089987326955	0.226739528587818	0.0325300822305601	0.325566572198669	0.0357825253881465	0.40879386883821	0.0458515060981909	0.490999974188542	0.0539038487087778	0.589731904439615	0.0555821755925173	0.786729179857371	0.0543656817893779	0.878125009094947	0.0653172548208713	0.906484324022824	0.0715683095024601	1.12606097099396	0.0827717500420353	1.39151414380609	0.0985770204646341	1.76823986990297	0.122920676692947	2.44232985410396	0.121756855854363	3.01880886613228	0.151662708534389	3.62059712544391	0.188461094740341	5.42363920863487	0.205003212414681	6.31493773308529	0.209632027003742	7.215924507505	0.230963133781133	8.10450190761048	0.27427331008296	11.6397774110049	0.246426980031018	10.78133820643	0.31139043360208	13.481878822788	0.364166233686886	15.7228216857142	0.353744983545513	17.9582292677418	0.415022254062817	22.4368421024868	0.442169738686499	26.9140574877749	0.518752916144355	32.5566178141918	0.521808509512943	37.198128889363	0.582649228628849	43.3478775741609	0.613483680625818	46.4825561871248	
0.0130081077843105	0.0562456219200873	0.0171039383722458	0.0638549501356821	0.0138749489597255	0.0780557638096214	0.0155063431543889	0.105459910848787	0.0154795410488004	0.100632555808775	0.0174783550055689	0.116829003126188	0.0204753090614172	0.11968641706471	0.0224117341929522	0.127672297896826	0.0217847529878247	0.142434521023005	0.0241260581303092	0.232999980500435	0.0330204271092573	0.335662923335203	0.0372010866705543	0.422667111185213	0.0466027703653422	0.506699714640594	0.0549694613510954	0.608799569095983	0.0565549807904309	0.813007900243497	0.0554527143882022	0.908093047269857	0.066649059883648	0.939815949931519	0.0731175090063299	1.16596173857835	0.0847130603236212	1.44159799193766	0.100063717309629	1.82835324677952	0.125513566128467	2.52498403018329	0.124184748998168	3.1188829644811	0.154874226928139	3.75382164926161	0.191646737186042	5.62462932089998	0.208845000815688	6.55057863141572	0.214518213319107	7.48041777782661	0.235446745382795	8.40660803530527	0.278784749998997	11.9728285924166	0.251835075906572	11.1813859367096	0.318803710161258	13.9822486160402	0.372150429399643	16.3052074662818	0.360563209471905	18.6247190607379	0.423570860352021	23.2709215221797	0.451593068518338	27.9139495707767	0.528493743376905	33.7193814439516	0.532354961676818	38.5310227936824	0.593539496860142	44.8464835589559	0.62515746737442	48.149530384252	
0.0129219165748268	0.0564114846419822	0.0169422377262883	0.0642345732061709	0.0138643221776736	0.0797316932549548	0.0157972087932106	0.107186575544154	0.0158149507237981	0.102571263726821	0.0178722631631069	0.120406969664933	0.020614466571459	0.121911950494241	0.0227585758554905	0.131251705075111	0.0221894059754602	0.145429814351767	0.0244274066858483	0.239036842246187	0.0334936359464863	0.346589432092254	0.0378229535754926	0.436310520594015	0.0474424221101601	0.523008278093053	0.0559622532408354	0.628478996239494	0.0575615999100472	0.839934180826528	0.0565688290304293	0.938278956709218	0.0679503926770663	0.973189543561738	0.0746751632806529	1.20544306177812	0.0865309172812823	1.49157601854671	0.101692984585746	1.88839526106717	0.128288570423209	2.60775275893386	0.126608716439777	3.21956055982961	0.157718143648191	3.88643056888673	0.19562207542564	5.82307552567336	0.211957613907068	6.78382509952054	0.218594100109718	7.74430848247105	0.240191704519369	8.70776235137402	0.282930810382826	12.3057801223176	0.257160009641117	11.5808674228909	0.324794212306387	14.4835916413366	0.378457227423037	16.8904877972738	0.36717746109434	19.2914100194006	0.432938960671405	24.1046079237648	0.460025903669411	28.9143911340714	0.537887757470116	34.8873753810419	0.542182596243835	39.864810767631	0.60390529214136	46.3488558120638	0.635740716197697	49.8147685961826	
0.0130142889886252	0.0558244713234879	0.0174331215766522	0.0643937347714214	0.014259857673716	0.0806786954732486	0.0160474460514103	0.108198166435121	0.0160700885606514	0.104599276744382	0.0181447719500838	0.123803211894939	0.0209359838036186	0.124077144410144	0.0230662326997711	0.133322835415446	0.0226949887452614	0.148666407527385	0.0246791015264475	0.245936239622302	0.034319888936752	0.355913862370248	0.0383264184522583	0.449357359714451	0.047998451202784	0.540193623500207	0.0568444841196352	0.648732467307669	0.0590029242150673	0.867193292798854	0.0575932479945856	0.969105732464797	0.0692942428694254	1.00657792193713	0.076194612653959	1.24498561943426	0.08822775315415	1.54213693664446	0.103661117103057	1.94765263612297	0.130736557424977	2.69106095626015	0.129045983220173	3.3191214994642	0.160386199188785	4.0200527674249	0.199557563527591	6.02211917384998	0.215965379605499	7.01724712192234	0.222498226633944	8.0114043336038	0.244684350121742	9.00820420570703	0.287486577455477	12.6389384058203	0.262782900586984	11.9793719517377	0.330642178406571	14.982388430835	0.385699942490876	17.4730244520913	0.373439341875043	19.9552436805401	0.441069436456169	24.9385904859146	0.469226183091573	29.9142515521072	0.547042229735835	36.0565427845205	0.553026313719117	41.1968255034817	0.613490571203847	47.8483782182287	0.645879570687261	51.4810685157978	
0.0131484010469672	0.0562085763836542	0.0180461685592138	0.0661919512305681	0.0146770178673604	0.0813837139047036	0.0158599197278011	0.109902312042742	0.0162190622681351	0.106433516467965	0.0182401214962044	0.125277189870325	0.0213509208931624	0.12654957289767	0.0234610905065686	0.136499256424452	0.0229685489663226	0.152916992659869	0.0252707294219606	0.25274154431902	0.0352116781130498	0.3647126192875	0.0389783095672638	0.462891920802515	0.0486191026793689	0.556896369213649	0.0578106184052768	0.668960734459865	0.0601876394787793	0.893494015679761	0.058592333017231	0.99861340627141	0.0707258899063155	1.03966024444597	0.0778858276312881	1.28581712747244	0.0900599765629171	1.59169586811483	0.105877519613875	2.00713061820316	0.133109011755956	2.77481525707849	0.131619317410681	3.41770292062746	0.163478707715039	4.1542116405712	0.202469565079317	6.22421290331359	0.220086111976381	7.2510495895778	0.227322663544155	8.27948273000611	0.248945927724264	9.30920951017091	0.291849466085756	12.9727523403844	0.268096209672448	12.3791393539357	0.336844426966662	15.4808424936423	0.392912619832828	18.0558051134118	0.380432617144097	20.6174698789921	0.448912908975098	25.770876178414	0.478166857841343	30.9135513139797	0.556682155099699	37.2233334529016	0.562781404535084	42.530728961424	0.623178499729818	49.3468612684496	0.656062706046705	53.1479384048017	
0.0131031046032842	0.0566993979090791	0.017811614874707	0.0675061964780583	0.0143933319725413	0.0828929220651844	0.0159836920224305	0.111365899951149	0.0163584219835877	0.108910732535374	0.0183258457070759	0.127507576363354	0.0217239883084307	0.129351180243942	0.0238238579612516	0.139982315376586	0.0230839444785762	0.15629388084354	0.0257484601329856	0.259376577063738	0.0359337340640154	0.374636006367845	0.0396570478192426	0.476256049867519	0.0494446595496556	0.573181998848798	0.0590225252294303	0.689373054227127	0.0610701457205535	0.920088803649635	0.0597070735220993	1.02889826872962	0.0719780892987109	1.07324070809325	0.0793428377455265	1.3267484034367	0.0919667506792306	1.64153338143711	0.108007169703133	2.06783911017662	0.135396929482603	2.85810552644607	0.134051089830251	3.51763778625799	0.166468509370504	4.28771020604347	0.205752787433007	6.42483700582426	0.223492626666121	7.4829479683199	0.231479666514318	8.54848313571348	0.253290978622673	9.60766951015927	0.296251463640234	13.3065597556908	0.273395874567839	12.7789244512619	0.342425936488361	15.9816593217091	0.399197065814607	18.6395059213923	0.386899593285016	21.2880817055077	0.457290683500335	26.6056969308412	0.485959490863405	31.9131714508026	0.566268927549969	38.3895988553755	0.572926588726918	43.8631572044783	0.633973748861336	50.8452362852571	0.666850179644414	54.8127444830782	
0.0130184550557174	0.0573647987532065	0.0175106349668328	0.0668778047905776	0.0140661054812339	0.0832506372283376	0.01638736801776	0.112762432637369	0.0165458212813421	0.110750582022012	0.0185366450440974	0.129541919463739	0.0220428988429107	0.132572246526749	0.0242010305096517	0.142659853099514	0.0233310755635222	0.15880862629854	0.0260582979106358	0.266923214494638	0.0364659211793517	0.384677554994232	0.0403373463828727	0.489933219718048	0.0503684348979871	0.589537128427776	0.0599327880708755	0.708976520376755	0.0620176302162862	0.94718976541477	0.0608623898249736	1.05815029450165	0.0729234048809429	1.10611464718592	0.0806760625368053	1.36634637478339	0.093780616296829	1.69049754705653	0.109600660207904	2.12867216653851	0.137552510072024	2.94145237365737	0.136270022747373	3.61775006883056	0.168991618387955	4.42015358308881	0.209605041868374	6.62402966560574	0.227368181127589	7.71289382937706	0.23560078361452	8.81481809633891	0.257689108394529	9.90739517746642	0.300834242918054	13.6401706619433	0.278831067119519	13.1785800947562	0.348183124519328	16.4810158360482	0.406134028294519	19.2213925130836	0.393228537268615	21.9565831551694	0.464824728330583	27.4399775162006	0.494838712432636	32.908546619532	0.574833822108949	39.5587439071134	0.582539648108884	45.1962895273655	0.643300194482562	52.347854407513	0.677520362456404	56.4794839869277	
0.013123015992942	0.0576743361653057	0.0178127661749493	0.0673618778656358	0.0145369752763576	0.0834615162978532	0.0164195105574061	0.114207656029629	0.0166634642706992	0.112116330133028	0.0188083541815038	0.131839710424904	0.0223420517938368	0.135554050230735	0.0245242942015625	0.145550343539779	0.0237078158138098	0.161261671635903	0.0263684586549493	0.273513922107676	0.0371546965450382	0.395441227827612	0.0408405672211093	0.503146707363764	0.0514433435948169	0.606593718495105	0.0607655035259528	0.72870961498108	0.0632227594655249	0.973986941412028	0.0618780218450185	1.08817077777655	0.0741083509671271	1.13920209196868	0.0822718709783474	1.40627380147522	0.0955923468545082	1.74034868097081	0.11129937509391	2.18772779385118	0.139667597471753	3.02500597447041	0.138637611785162	3.71832498587009	0.172312113429588	4.5527315362398	0.212662077705847	6.82415085395	0.231604303058997	7.94558522925377	0.239766920236911	9.08115771357699	0.262248300536961	10.2085765018885	0.304805443949029	13.9754858884264	0.284931391841677	13.5775940570272	0.355390325146206	16.9798657109309	0.412834870169157	19.8043464003948	0.399940378577927	22.6228103152119	0.472457038132247	28.2715889311881	0.50312909940032	33.9078370681792	0.584455063957395	40.723649578693	0.591477669450391	46.5313515505356	0.652599751633561	53.8465088210796	0.687787759682935	58.1427440698038	
0.0131332449492754	0.0577029270393926	0.0181734804897238	0.0686389684373339	0.014989533505197	0.0848891173216095	0.0164900558415436	0.115886946967221	0.0169073959810133	0.114792507251947	0.0189423392518279	0.133493695583116	0.0227858742023509	0.13793785755873	0.0247934748607452	0.148121812357646	0.0241708024951873	0.165270374844949	0.0267123508639952	0.279303022956518	0.0382217246376131	0.404901864025674	0.0414848042673375	0.515914906424641	0.0522756625596833	0.623470505106412	0.0616031296063262	0.749358665294033	0.0643751669394939	1.0004949417636	0.0629115721709286	1.11863340642275	0.075824447420366	1.1722349379681	0.0836562052538021	1.44636770206934	0.0971618830732227	1.79061355491922	0.113470346758101	2.24676689018892	0.141964061264659	3.10923757808557	0.140897402044924	3.81913645883234	0.17607275589831	4.68578958615519	0.215697443567433	7.02496680890193	0.235051261188336	8.18232182854119	0.243682401288834	9.34839512573436	0.266556415571957	10.50804978079	0.308572662815106	14.3088071533719	0.289825393731546	13.9799365660217	0.361138829150022	17.4819342364785	0.419078348394187	20.3839046857601	0.405665439870973	23.2910938354015	0.479393801559126	29.105577081273	0.51141947010769	34.9095638565659	0.593678790682524	41.8892146266241	0.601632277290839	47.8627665146768	0.663668230776995	55.3433415677767	0.6978447914247	59.8041787605203	
0.0131132364455908	0.0576991289896984	0.0179257678804084	0.0696657296992061	0.0146109870617225	0.0868555830166352	0.0167757209197986	0.117323271863742	0.0169381519334099	0.116461182567883	0.0190662716087932	0.135630396850355	0.0231243594057213	0.140953596327417	0.0251934872862572	0.152047991659352	0.0243481508818351	0.169848654540896	0.0270121999086929	0.28669257246999	0.0391404570138965	0.414843295480044	0.0422662525973465	0.529907270744045	0.0529397686716846	0.639910617866288	0.0625423147664425	0.768503513305106	0.0653534158401058	1.02690631740265	0.0641661950654902	1.14844247948326	0.0773172386860855	1.20551016065605	0.085065585954028	1.48610839859382	0.0983168748683619	1.84130055080452	0.11542359589953	2.30706513458775	0.143909367280949	3.19212365347497	0.143109584252886	3.91854373024941	0.178408748059764	4.8203899061809	0.218917755543801	7.22486960211282	0.238503313608518	8.41586399154941	0.248045164135348	9.61298106264774	0.270464027308954	10.8085056049609	0.312561222624988	14.6410648479878	0.293869523167183	14.3795018712307	0.366314659012993	17.9809275350308	0.425975118632567	20.9652622862542	0.411642143715231	23.9577047003266	0.486902458396228	29.9390790809971	0.519675404068474	35.910050123342	0.601677362979655	43.0577040273006	0.610642970905912	49.1964278287612	0.67361461513075	56.8447787730641	0.708556845396713	61.4728479646528	
0.0131356758863733	0.0584046603761408	0.0177038496643095	0.0696808127586239	0.0145224314454037	0.0879281464295132	0.0169855053254878	0.11813824456144	0.0171014170041153	0.118627205942915	0.0192908262237533	0.138809902865243	0.0233098645134065	0.14354545237755	0.0255474769470729	0.1546332556922	0.0245060987758342	0.172890499444262	0.0275395874240296	0.292434175869782	0.0398326557409323	0.425479406230591	0.0428291785265578	0.544062616506266	0.0537304713736939	0.656856205929527	0.0639369275719009	0.787666638520839	0.0664708350906448	1.05314109100687	0.0654960261667857	1.17877635278963	0.0782328347229676	1.23999377432716	0.0866766280709759	1.52603943416044	0.0993038863298692	1.89149941726858	0.117189824539017	2.36628304485133	0.145816899953642	3.2753028626308	0.145609488154742	4.0170110644027	0.180456743734778	4.95413061551106	0.22236085438302	7.42289205513488	0.242335119369462	8.64901313644981	0.252046934773521	9.88134258109928	0.274803058830894	11.1080422137944	0.316661543274506	14.974392632191	0.299279022455641	14.7768841564284	0.372634186475705	18.4798407398455	0.432241834572423	21.5534595194114	0.418784689626507	24.6233432645299	0.494106652381652	30.7726760756193	0.527952239271116	36.9107077534638	0.61098331316286	44.2218534649855	0.619753117341961	50.5291838973461	0.682297052426924	58.3414364311255	0.719223003413784	63.1411818926744	
0.0130615560599462	0.0583647408365867	0.0181954007447263	0.0699888840653334	0.0150679502702736	0.0874343854173518	0.0170125801962947	0.120237947585968	0.0173733959573143	0.120500575764689	0.0194570524200405	0.14092324830965	0.0236620441138695	0.146041425862798	0.0257900763706095	0.156989880043839	0.024792961519642	0.175992589273813	0.0281594602043577	0.298733990711222	0.0403098419425678	0.435285795918057	0.0433117886577459	0.556473129507819	0.0545096330128253	0.673251848038577	0.065282530455157	0.808075582243928	0.0675173417521515	1.0790958857754	0.0664668329880062	1.20912268253485	0.0790964324563308	1.27377470514911	0.0883002968149483	1.56703345798018	0.100819387812208	1.94096230610301	0.118894920384567	2.42746744263781	0.148368171554698	3.35804155622976	0.148441678307049	4.11681903733847	0.183157026438774	5.08607806330898	0.226425666473521	7.62017829769666	0.245723324583301	8.88210733332092	0.255453916457463	10.1494982772716	0.278823076889744	11.4076607790106	0.320839890534065	15.3073460247371	0.304219612255668	15.177189863049	0.377517621745392	18.9810282342794	0.438045733060944	22.1382294856568	0.424264358284982	25.292191166173	0.501636669361083	31.6040341708785	0.536612262820312	37.9107283589748	0.619693471430172	45.3890054865083	0.628475356836143	51.8620144717335	0.692437323548549	59.8366822042309	0.729041870870559	64.8082045185732	
0.0132792888763669	0.059276392816491	0.0185003996278424	0.071354784971452	0.0151278334439489	0.0888691532590177	0.0169251555963032	0.121369031523158	0.0173956935980484	0.122624107549271	0.0196501173117348	0.142950577387227	0.0239109597729434	0.148900324096603	0.0258694257424673	0.16157776400338	0.0250549746489665	0.179753517034035	0.0284454162328722	0.306355759676878	0.0406082784881448	0.445431652667846	0.0439200701856317	0.569546103866764	0.0552681251144245	0.689432820304374	0.0664072734052579	0.829285463343145	0.0687278669679851	1.10650307803006	0.067395621837839	1.23900742555095	0.0804697105823881	1.30619578866138	0.089455627032351	1.60751502157758	0.102824334748477	1.99132590023964	0.120765650320618	2.48759129689282	0.150257314689764	3.44094346410217	0.150620579650335	4.21706938847616	0.18616313544488	5.2179384324503	0.23019735138076	7.81788968899357	0.248924307291327	9.11614123462518	0.259844569338881	10.4148534865951	0.282269561214467	11.7082525762709	0.324437512852221	15.6404251458247	0.307971960263344	15.5773651845154	0.382811618492137	19.4806958103437	0.444757822975275	22.7201160773481	0.429827503871499	25.9584574417618	0.508181542270935	32.4370053167603	0.54392063903099	38.9121310471208	0.627596894614895	46.5585640454497	0.637524949603738	53.195493246602	0.701207584976996	61.3418558755101	0.738436578388141	66.4763074786072	
0.0134608402039381	0.0604787884108698	0.0184962498166927	0.0719256347508741	0.0148525354448011	0.0906276648193496	0.016861855049389	0.12227568128244	0.0175287686643518	0.124283185877571	0.019872743001934	0.144955700243221	0.024200347822657	0.151760459243143	0.0259187358081038	0.164151721198632	0.0253459821274883	0.182335521438026	0.0288431026555067	0.313078336739451	0.0411027428568934	0.455260364992212	0.0445426566042	0.582815587279619	0.0560858201262235	0.70702998489293	0.0673763592878871	0.849556338501106	0.069666712806532	1.13358861476578	0.0684824919237849	1.26832685579111	0.0820489785370661	1.33872409067996	0.0906326382268887	1.64719180609341	0.104184203916149	2.04187599171298	0.122545866418217	2.54790630509719	0.151751963332786	3.52385701350621	0.152534999913304	4.31777469066995	0.189132886773001	5.35185143644859	0.233232922348678	8.02120205398819	0.252642658058287	9.34924567604412	0.263952230786532	10.6815945038437	0.286522587186079	12.0083721930084	0.328121743213652	15.9737175397718	0.312613826687891	15.9772145430961	0.388472010529701	19.9794003989116	0.451238717950487	23.3038355117792	0.436357703602261	26.6243847159495	0.515348500355744	33.2655210156567	0.551701604656264	39.912464577002	0.636173847539885	47.7230860121468	0.647247843006243	54.5262264826509	0.711437519447469	62.8408679169284	0.748840384174062	68.1397240236684	
0.0133309955464062	0.0606216736597105	0.018283612841253	0.0723515183576767	0.015075974174518	0.0913236028561334	0.0170383944499601	0.123575138146782	0.0177976267497751	0.125532918849939	0.0199881542113386	0.148175616924779	0.0244541408224336	0.153594422480351	0.0261952337712765	0.166309726468754	0.0255225037965478	0.186086030027439	0.0292652274365816	0.318707162801581	0.0415730501906486	0.46564333063747	0.0453021033958454	0.596270869537284	0.0566933338310277	0.723233716353063	0.0681574130659897	0.869767958263072	0.0706130930942033	1.16036297336105	0.0699180765110431	1.29841346296567	0.0830974305800871	1.37250991094519	0.092167943861832	1.6873333205519	0.10516676419125	2.09111198709594	0.124383612316649	2.60817870529579	0.153497763705467	3.6077323862535	0.154419493557173	4.41761293158796	0.19197235447488	5.48574953928639	0.236170491312846	8.22228017623242	0.255508711518431	9.58335780844093	0.267465508108413	10.9486288876895	0.291657771853196	12.3067297475185	0.332478400795306	16.3061773313768	0.317424239311847	16.376440846904	0.393796731145515	20.4742362736883	0.456173346759026	23.8888066436911	0.442548575381669	27.2911762574455	0.522985766688174	34.0998630683032	0.559258481537412	40.9117811026801	0.644791635711886	48.8885281255039	0.654613277223897	55.8619963109441	0.719996861420111	64.3429346962462	0.759637850665115	69.8046455859387	
0.0132347302897281	0.0614835908337054	0.0182910284587087	0.0732286568342776	0.0155379852263796	0.0914461809082374	0.0173534552956322	0.124365830975074	0.0178669023865798	0.128539999229476	0.0201054484444003	0.150755191159043	0.0246498432400375	0.156531333527989	0.0265840064618758	0.168946416967576	0.025488057322001	0.189490261258525	0.0294268613714582	0.325815860364485	0.0419355982868426	0.47586744758364	0.0461017524814854	0.610154618366583	0.057511999892133	0.740215334956696	0.0688990704002388	0.890587557014401	0.0716827012646178	1.18722382853632	0.0713097333451952	1.32894640646291	0.0839438854034779	1.40718968442427	0.0936060556598316	1.72625387117306	0.106625173751528	2.14078616972946	0.126559309677488	2.66770930709895	0.155961908906563	3.69089390028126	0.156527485280017	4.5175536179843	0.194077475657777	5.61894309662995	0.23925430681297	8.42290567572688	0.258352802212334	9.81654513756507	0.270808891473238	11.2161214822202	0.295268119210108	12.6080554269328	0.336160873765585	16.641127479428	0.3212633858561	16.7771982449518	0.399734715466286	20.9755243509555	0.462133211351137	24.4714252548913	0.448709099974162	27.956758942297	0.52967079145135	34.9364849985041	0.566463372792214	41.9112093870617	0.653094881525863	50.0548158797185	0.663455788321031	57.1926438653203	0.729330365180084	65.8431835339848	0.768236348075514	71.4654022738531	
0.0131217545608908	0.0611937094201673	0.0186945211581141	0.0741844120291655	0.0156281093230647	0.0928787077550645	0.0173674272748718	0.125617717630794	0.0179403892327039	0.130362248175481	0.0205854987889318	0.152383783226386	0.0249192434148619	0.159181382684357	0.0269388243755072	0.17234409983712	0.0257611651589439	0.191443477435365	0.0297395438782861	0.332200047206411	0.0423006487274752	0.486079224506283	0.04686351851082	0.623154891360499	0.0583847937462029	0.757068372843479	0.0697164007264873	0.909557840258686	0.0724863182180685	1.21372484396892	0.0723534397903754	1.35789225995307	0.0849145590601175	1.44114139651522	0.0947673503522353	1.766207840557	0.108820954909126	2.1904726923865	0.128477630910265	2.72713117699668	0.158328670956116	3.77472759634532	0.158477753470287	4.61903005523325	0.196274924755806	5.75199462728763	0.24238952590021	8.62335981187576	0.261818117463458	10.0493357232913	0.274513512804966	11.4819283829709	0.298368349282177	12.908288665019	0.339397181338023	16.974386345764	0.325792987892356	17.176465526951	0.404163544275578	21.4798504023168	0.468682046966087	25.0533118465827	0.454346092459024	28.623520681472	0.536353610892144	35.7701490483484	0.573952152440465	42.9116509503564	0.660390149659205	51.221405382433	0.672833997255833	58.5209631133705	0.738173198037329	67.3434174705629	0.778680380244674	73.1267326564462	
0.0132441505593877	0.0605041014662072	0.0187674517179881	0.0747483132693961	0.0154478448686507	0.0947237377232773	0.0173131707716707	0.127033400636544	0.0181074883678283	0.132841152264976	0.0208710224378488	0.15523440142082	0.025241449154885	0.161282708247356	0.027127906210086	0.175548475073953	0.0263584077567168	0.194397705261303	0.0302716220085123	0.338783973627274	0.0426987403714702	0.495570798074651	0.0473705511446791	0.636903947668841	0.0592188346304726	0.772642122819468	0.0706697544811385	0.927988422096617	0.0734427333318842	1.24019535858864	0.0735759938812985	1.38779248620624	0.0861368359428726	1.47381370428007	0.0957187425872634	1.80652735403411	0.110591660835346	2.24129752400629	0.129873973792881	2.78811068382648	0.160102213711239	3.8585750294167	0.160487675668494	4.71741170771374	0.198850265364351	5.88508154820147	0.245937427612796	8.82154617766316	0.266073411193983	10.2813030199006	0.278186185779258	11.7488957115944	0.302790172016807	13.2075533276736	0.343575538469602	17.3072410181218	0.330744179094439	17.5753491040677	0.408587403384624	21.9793037741991	0.473720601004521	25.6381283789546	0.460124974872153	29.2901948763291	0.54351323516672	36.6037907464521	0.582725825071272	43.9097753831956	0.668249338409212	52.3876558837465	0.679071241905144	59.8540730845169	0.746753572996143	68.8420644335493	0.787292460511718	74.801727403205
