Repository: Hhunhun/Indentation-Yield-Analyzer

# Indentation-Yield-Analyzer

本项目是一套用于分析金属材料（特别是块体非晶合金）纳米压入试验数据的自动化工具集。基于 Python 开发，旨在通过载荷-位移（P-h）数据和压痕形貌参数提取材料的本构关系参数，如表征应力（$\sigma_r$）和屈服强度（$\sigma_y$）。

## 核心功能模块

### 1. 载荷-位移数据处理 (calculate_C.py)
* **自动化分组**：支持多列并排或垂直堆叠格式的原始数据读取。
* **数据清洗**：内置基于中位数绝对偏差的异常点剔除机制。
* **物理拟合**：执行 $m=2$ 约束下的 Kick 定律拟合，提取加载曲率系数 $C$。
* **稳态识别**：采用中段锚定与双向截断算法，自动排除压痕尺寸效应（ISE）及大载荷下的剪切带干扰，提取本构响应。

### 2. 经典本构参数求解引擎
项目集成了三种基于物理力学推导的主流参数提取模型：
* **Yao 模型 (yao_sigma_r.py)**：基于 CR-EMI 能量法，利用 $C$ 值与等效弹性模量 $E^*$ 求解隐式方程获得 $\sigma_r$。
* **Dao 模型 (dao_sigma_r.py)**：基于量纲分析，利用压痕形貌比 $h_p/h_{max}$ 求解隐式多项式方程提取特征参数。
* **Xu 模型 (xu_sigma_r.py)**：利用弹性回复比 $h_e/h_{max}$ 进行显式解析求解屈服强度。

File: data/Pd_Fn/ZT3.TXT (part 3 of 25)
i5.8Be24.9)_91Cu_9_Pd_[¦Ìm]	Y_ZT3:(Ti36.1Zr33.2Ni5.8Be24.9)_91Cu_9_Fn_[mN]	X_ZT3:(Ti36.1Zr33.2Ni5.8Be24.9)_91Cu_9_Pd_[¦Ìm]	Y_ZT3:(Ti36.1Zr33.2Ni5.8Be24.9)_91Cu_9_Fn_[mN]	X_ZT3:(Ti36.1Zr33.2Ni5.8Be24.9)_91Cu_9_Pd_[¦Ìm]	Y_ZT3:(Ti36.1Zr33.2Ni5.8Be24.9)_91Cu_9_Fn_[mN]	X_ZT3:(Ti36.1Zr33.2Ni5.8Be24.9)_91Cu_9_Pd_[¦Ìm]	Y_ZT3:(Ti36.1Zr33.2Ni5.8Be24.9)_91Cu_9_Fn_[mN]	X_ZT3:(Ti36.1Zr33.2Ni5.8Be24.9)_91Cu_9_Pd_[¦Ìm]	Y_ZT3:(Ti36.1Zr33.2Ni5.8Be24.9)_91Cu_9_Fn_[mN]	X_ZT3:(Ti36.1Zr33.2Ni5.8Be24.9)_91Cu_9_Pd_[¦Ìm]	Y_ZT3:(Ti36.1Zr33.2Ni5.8Be24.9)_91Cu_9_Fn_[mN]	X_ZT3:(Ti36.1Zr33.2Ni5.8Be24.9)_91Cu_9_Pd_[¦Ìm]	Y_ZT3:(Ti36.1Zr33.2Ni5.8Be24.9)_91Cu_9_Fn_[mN]	X_ZT3:(Ti36.1Zr33.2Ni5.8Be24.9)_91Cu_9_Pd_[¦Ìm]	Y_ZT3:(Ti36.1Zr33.2Ni5.8Be24.9)_91Cu_9_Fn_[mN]	X_ZT3:(Ti36.1Zr33.2Ni5.8Be24.9)_91Cu_9_Pd_[¦Ìm]	Y_ZT3:(Ti36.1Zr33.2Ni5.8Be24.9)_91Cu_9_Fn_[mN]	X_ZT3:(Ti36.1Zr33.2Ni5.8Be24.9)_91Cu_9_Pd_[¦Ìm]	Y_ZT3:(Ti36.1Zr33.2Ni5.8Be24.9)_91Cu_9_Fn_[mN]	X_ZT3:(Ti36.1Zr33.2Ni5.8Be24.9)_91Cu_9_Pd_[¦Ìm]	Y_ZT3:(Ti36.1Zr33.2Ni5.8Be24.9)_91Cu_9_Fn_[mN]	X_ZT3:(Ti36.1Zr33.2Ni5.8Be24.9)_91Cu_9_Pd_[¦Ìm]	Y_ZT3:(Ti36.1Zr33.2Ni5.8Be24.9)_91Cu_9_Fn_[mN]	X_ZT3:(Ti36.1Zr33.2Ni5.8Be24.9)_91Cu_9_Pd_[¦Ìm]	Y_ZT3:(Ti36.1Zr33.2Ni5.8Be24.9)_91Cu_9_Fn_[mN]	X_ZT3:(Ti36.1Zr33.2Ni5.8Be24.9)_91Cu_9_Pd_[¦Ìm]	Y_ZT3:(Ti36.1Zr33.2Ni5.8Be24.9)_91Cu_9_Fn_[mN]	X_ZT3:(Ti36.1Zr33.2Ni5.8Be24.9)_91Cu_9_Pd_[¦Ìm]	Y_ZT3:(Ti36.1Zr33.2Ni5.8Be24.9)_91Cu_9_Fn_[mN]	X_ZT3:(Ti36.1Zr33.2Ni5.8Be24.9)_91Cu_9_Pd_[¦Ìm]	Y_ZT3:(Ti36.1Zr33.2Ni5.8Be24.9)_91Cu_9_Fn_[mN]	
0.0134592199565847	0.0607651046053463	0.0184660981820477	0.0755824653904541	0.0157285295000648	0.0959423223225787	0.0173334340924859	0.129036500776417	0.0182537409486479	0.13460181750866	0.0208992489654197	0.157186220613864	0.0256478406772989	0.16508254782705	0.0274418974594256	0.177940184091541	0.0267256297607538	0.198810005820038	0.0307318297688359	0.345570782840615	0.0433776122362285	0.505325062804244	0.0480047711064585	0.649798573763218	0.0599891098951648	0.789225775664339	0.0716936017151082	0.948616343029662	0.0746507012057727	1.26589112927841	0.0747320505972614	1.41873532803217	0.0874370787017953	1.50671895909282	0.0965303800237929	1.84604674504231	0.111758981496222	2.29147764760443	0.131300915505774	2.84778261382362	0.161831298560791	3.94134911327181	0.16319361430036	4.81553724649837	0.201807548812289	6.01861783223622	0.249616209335673	9.02287855095819	0.269450744325589	10.5162524112522	0.2819814006852	12.0159878374371	0.307394538932905	13.5071867940502	0.347952455964015	17.639464253804	0.334284604870916	17.9756240770448	0.41425229595705	22.4784777493223	0.47834328821699	26.2229486366166	0.465431710510843	29.95805930138	0.549771397694224	37.4366836612413	0.589228438147977	44.9106863330456	0.678333635251553	53.5513396601662	0.686350009499332	61.1902154418223	0.757059217423394	70.3365837750809	0.795966589557563	76.4701432876093	
0.0134573217865666	0.061556910655101	0.0184094425409576	0.075978422985011	0.0158578111083415	0.096882456037211	0.0175240858924597	0.130183642751298	0.0183807141931543	0.135888221305662	0.0211573279699023	0.159361135208677	0.0258991313239051	0.166928938399272	0.0277339388282424	0.181551969279671	0.026857529975264	0.203122654868023	0.0312504220454665	0.352862776319029	0.0441819610404416	0.515412624584397	0.048732184799045	0.66298796343846	0.0605887750710354	0.806607746540719	0.0727063181337942	0.969139315555065	0.0755229573025335	1.29266921316379	0.075710128149066	1.4491339282544	0.088450532591159	1.5403308548755	0.0976510149449097	1.88559954724628	0.112704163337601	2.34160515147961	0.132859951335998	2.90755442816215	0.163634007824455	4.02456976628025	0.165250369273797	4.91625465588506	0.204511712459697	6.15268310746822	0.252655634069852	9.22403304164991	0.271887940578515	10.7506690861165	0.286280676357215	12.2810729632267	0.310859335751595	13.8088263291573	0.351440114956225	17.9739617791054	0.337899710727288	18.3748839084638	0.420137131275783	22.9792014451361	0.485383918564534	26.8049805146226	0.470866692781217	30.6235712057193	0.556594426095884	38.2688799467778	0.59598905552691	45.9122454833768	0.685622814718026	54.7196986756885	0.694915230771901	62.5243498677522	0.764936376004306	71.8301792446625	0.805431842519356	78.1376502012239	
0.0133552127200977	0.0617397700131753	0.0192153086064489	0.0754408461581781	0.0157590639963215	0.0975518222780498	0.0178391256291233	0.131185425651868	0.0185055254814357	0.138330556433925	0.0214098699400669	0.162336710693242	0.0260059881331698	0.169290859647803	0.0280616749305284	0.185193091127509	0.0270475285761393	0.206254314187913	0.0317245653135672	0.3589924501757	0.044722605560128	0.525008389860852	0.0493781120153049	0.677044356181828	0.0616323296699042	0.823429643330392	0.0736974586110709	0.989416709970739	0.0762377499181767	1.32065627010893	0.0768063062250026	1.47859666574893	0.0894147925755484	1.57248092353144	0.098936688917069	1.92549472689549	0.114052258853313	2.39165745106046	0.134744128449563	2.96735697614417	0.165703119044534	4.10631660138435	0.166456872372179	5.01798906947491	0.206625939206712	6.28577049404332	0.255137199659613	9.42402896711384	0.274718007772121	10.9831197391191	0.289852811609951	12.5484258593779	0.314236988940857	14.1110609793613	0.354209126783608	18.3076490538054	0.342458035607471	18.773413583019	0.424833920510873	23.4801114054559	0.491980102238036	27.3885975035754	0.477299839901371	31.2891389894103	0.563799042791164	39.1027973163505	0.604449859371814	46.9103959932467	0.691530759079869	55.8874579195011	0.703302078075209	63.8573406296148	0.773896067010094	73.3305323905245	0.814042901140092	79.8069452540968	
0.0134445312402175	0.0621331155390728	0.0194093708274815	0.0765898289502482	0.0158029331648718	0.0976913314827179	0.0179698648467259	0.133465623348358	0.0187727039295012	0.140460505612819	0.0215604026087845	0.16449749537904	0.0261407255200492	0.172516626199005	0.0282818911946315	0.188555107254522	0.0273994935969702	0.20862234724055	0.0324060590114552	0.365265751428852	0.0450630921000376	0.535295603908455	0.0502449590720458	0.689700738331402	0.0625703093435409	0.840986935673116	0.0746579620418325	1.00911010695221	0.0772728170222335	1.34731980132307	0.0779618897301425	1.5097241422665	0.0904598627330897	1.60597954721136	0.100213833170589	1.96655883273564	0.115720073352624	2.44139379947287	0.136373836235438	3.02754136636366	0.167703129845959	4.19012538457072	0.1677285518634	5.11824826817665	0.208837589128859	6.41778546272469	0.257609701967303	9.62370824291744	0.278575564314192	11.2156933266957	0.292498399319182	12.8157768928839	0.317604716161036	14.4102371663755	0.357654738278597	18.6397065140772	0.346958879409541	19.1737723750238	0.42852797302201	23.9812094929269	0.495712961945135	27.9722871356855	0.483606690323206	31.9557498543353	0.569784971731684	39.9386369356258	0.611082303935112	47.9112957672264	0.699263724016282	57.0517489182107	0.710439520570812	65.1924697080071	0.782304380969725	74.8376655644076	0.822649352420732	81.4722914994409	
0.0136741765851681	0.0621537938096301	0.0191300266537428	0.0778828247645355	0.0163383521019834	0.0981520305450507	0.0179409305503732	0.134044018295467	0.0189321486844376	0.142176161784839	0.0215715251032798	0.166959388280441	0.0263618306820754	0.176084610124378	0.0283373053070529	0.191479489103745	0.0278397998116459	0.212062041487363	0.0329995362036508	0.371767983401504	0.0452662355798412	0.545676415870362	0.0509734929332343	0.703057125777873	0.0630377386576957	0.857412729349087	0.0757128180859191	1.02887812615142	0.0782623964224199	1.37411301919958	0.0788542263581987	1.5403332213806	0.0915265924589874	1.63888747957639	0.101513461559283	2.00560778945068	0.11713752314806	2.49139301366949	0.137732722392119	3.08792156714515	0.169773843103849	4.27404173550935	0.169823652437414	5.21749744759419	0.211118639934691	6.5515550430533	0.260591074943822	9.8233036996933	0.283064509614884	11.4485463110315	0.296215428190123	13.0802901866399	0.32066556966426	14.7086058967559	0.361443273552674	18.9735949544438	0.350836935350865	19.5742447883773	0.433450551637002	24.4797725204702	0.500609252388315	28.5541066721547	0.488715582979384	32.6216193865262	0.576129904445725	40.7701216907491	0.617211972270648	48.9104521054292	0.707872338134123	58.2157083660994	0.718347865495395	66.5242683770308	0.790339672812747	76.3392704077505	0.831856916984919	83.1359911665513	
0.0136724788030262	0.0632154578385197	0.0191683344782721	0.0790660918672551	0.0166073426513076	0.100350861211406	0.0182650736101602	0.13496204037596	0.0191907578239255	0.143597199895139	0.021571971644804	0.169315183172952	0.026582413942573	0.178050399155378	0.0284964555414098	0.193866614268254	0.0279831110909559	0.215950880576366	0.0333774185260785	0.378716464385353	0.0456694813405092	0.555922768141945	0.0513747370692223	0.717403567281796	0.0635381488429713	0.873721642047495	0.076636659360243	1.04912146908708	0.0791547321133379	1.40018399645377	0.079597985445932	1.56969386264273	0.0925005028748569	1.672303914043	0.102663324214667	2.0461952909859	0.118406508619984	2.54128535860574	0.139238760714472	3.1478877950619	0.17171591115019	4.35747519571598	0.172126320916678	5.31698923653089	0.213478687148407	6.68434720038627	0.263273599654502	10.0236917119425	0.286236898932823	11.6820232814625	0.30035076496499	13.3476738164346	0.324903698589923	15.0076293468752	0.364646332600614	19.3073734987517	0.355206399133014	19.9719101956243	0.439324566524073	24.9795611684634	0.506974811595615	29.1361255116453	0.493608091388422	33.2844602578483	0.583404147273792	41.6012674444713	0.625176257572241	49.9079469642378	0.715024855328568	59.3796268357968	0.726664349893719	67.8560297931533	0.799732992985849	77.8393478821435	0.839707633169811	84.7985136419833	
0.0136190513559087	0.0631617903777066	0.0193463292093412	0.0794546643651844	0.016182209308309	0.102070286329291	0.0188516113257561	0.135825725607572	0.0192807311154729	0.146537778025241	0.0217884542701673	0.171360061859461	0.0267340671436903	0.18037454363377	0.0286264582327377	0.196690864393546	0.0280534891095562	0.21930282677852	0.0338269392725199	0.385507784692201	0.0461330317427052	0.565662946618266	0.051844351784195	0.73016524708496	0.0641928707827945	0.890780269382859	0.0775348288179546	1.06915072425606	0.080050181733678	1.42694799408588	0.08076578323794	1.59918651887354	0.0932733587441674	1.70628251807202	0.103764729501535	2.08705054774862	0.119647298196116	2.59119330319438	0.140757479785335	3.20837579642628	0.173450718424002	4.44214219261409	0.173810069774788	5.41656577581786	0.215919417558173	6.81748394705548	0.265864401186904	10.2227218559424	0.288538319666687	11.9167743011152	0.303283512681647	13.6151543037724	0.329250905133388	15.307270263832	0.367907253527005	19.6400623956992	0.359558306209841	20.3677911889031	0.443444911708923	25.4809889441102	0.51183581529155	29.7206570593229	0.500327190401444	33.9508699571068	0.589951728682153	42.4367121829938	0.63230192220495	50.9083810769523	0.721601596327097	60.548753261084	0.734225757737394	69.1897507118797	0.808783997312312	79.3406099987951	0.848695664417467	86.4633905007721	
0.0136531277352283	0.0634585111910771	0.0197042251004378	0.0793574139203323	0.0161046209284672	0.102609849492458	0.0189032532048471	0.137818915893645	0.0193070284592559	0.149591540946614	0.0219553426877382	0.173672404735164	0.0268956689552187	0.183257001417211	0.0289633781971777	0.199442835159332	0.0282227464392327	0.222937152882269	0.0341702790326535	0.39227390108307	0.0464910877907143	0.575332810243544	0.0524278963105056	0.742770930364287	0.0647829036006646	0.906715139670003	0.0783881909000283	1.08932759404611	0.0808043744893613	1.45429011017873	0.0821596616984454	1.62796682978393	0.0941021532293157	1.74021420672857	0.104857653123101	2.12632046073399	0.120989440319565	2.64166236960757	0.142320658679713	3.26764423093714	0.175365503584998	4.52555609504758	0.175292128217118	5.51624196661558	0.21843189616287	6.95163956057293	0.268642815283382	10.4237329229645	0.291277172297645	12.1496021397426	0.305848377147956	13.8825612166303	0.33223742908907	15.607696285682	0.372009154430119	19.9735038012511	0.363092497715896	20.7690179735062	0.447342903002793	25.979967341502	0.516240262704327	30.3050880241672	0.506256253696559	34.620949067135	0.595317993816574	43.270983455128	0.638097309644453	51.9102270746228	0.729472059883588	61.7159425355081	0.742304406159407	70.519269503349	0.816502953381441	80.840531011003	0.85806476154207	88.1329388733733	
0.0135561760159581	0.0643638440020937	0.0197948448608233	0.0803807773101601	0.0163933073619546	0.103391199991618	0.0186981441585439	0.140272557859504	0.019532486088955	0.150562109990501	0.0220058836824255	0.175305755278561	0.0270197838179393	0.185842381865375	0.029398680107147	0.202903367747762	0.0283783789969106	0.22639499336651	0.0345229387677346	0.399063475160173	0.0470405708614252	0.585218798903528	0.0530475286815438	0.756022311195457	0.0654488100698013	0.923341575143613	0.079088598915428	1.10882029102228	0.0817573336077022	1.4812145281167	0.0833301112685089	1.65822654653382	0.0948278362946109	1.77298360486721	0.105829024555712	2.16693683326766	0.122251317393339	2.69215285643896	0.14408207954975	3.32719136371521	0.177279453384569	4.60822866474688	0.176818708314051	5.61635401635752	0.220703747256604	7.08418305479029	0.27131484513531	10.6244776317428	0.295067710695365	12.3816048266081	0.30934638150426	14.1499848932937	0.335202298156292	15.9086661998898	0.375907422824667	20.3037284187831	0.366839858069165	21.1713213669545	0.45309858360959	26.4784819402737	0.521542191138282	30.8868740330253	0.51079583111116	35.2888079042507	0.601721898641621	44.1016449211344	0.644982699906257	52.9100651409178	0.736421332468222	62.8841339129749	0.748820842938232	71.8457857109804	0.826502781090473	82.3373153289286	0.866339197467798	89.8010567345678	
0.0135265847741187	0.0646904835517527	0.0195798363364687	0.0817847824044943	0.0164591041036653	0.104807443246078	0.0187570044584516	0.140567379648027	0.0195522749212895	0.152762621402985	0.0221395865052557	0.177508478582056	0.0272571337486386	0.188397989096396	0.0295388502362215	0.20637139457218	0.028599211549179	0.22814160146075	0.0349685935563241	0.405860849063468	0.0475002040481018	0.595477607613955	0.0537077762135171	0.770120962698641	0.0661517252870717	0.940499621159095	0.0799190632765253	1.12832695783641	0.0827583043577529	1.50778108537237	0.0844274292512654	1.68765889963079	0.0956337970290036	1.80560538838478	0.107183282045032	2.20539160620831	0.12334798232686	2.74175812120522	0.145758135430216	3.38773710707648	0.178936695370249	4.69093057110589	0.178911023919238	5.71616804288973	0.222935998077807	7.2170990780198	0.273605447663995	10.8241652894492	0.298829665612849	12.6152252207089	0.312700126790271	14.4161764302495	0.338641377497372	16.2082745205581	0.378903208591257	20.6343181147471	0.371208905605417	21.570875496293	0.457987731291819	26.9816624649226	0.527247117871777	31.4700123221974	0.516183334882521	35.9561675524902	0.608845313373803	44.9335841616526	0.65301949803899	53.9077537148127	0.743611214699893	64.0495685757517	0.75611594019697	73.1777929962508	0.835225477069312	83.8361113035198	0.873841920431602	91.4692416509846	
0.0135411867035899	0.0641903415250668	0.0197325736247164	0.0823630027286295	0.0165411279443856	0.105388006428454	0.0189697500981344	0.141328590297467	0.0198583958152802	0.154277097356528	0.0224419312398069	0.180404760684307	0.0275658853393248	0.190890339154924	0.0296921101055724	0.208545014046599	0.0288232545449912	0.231889825399581	0.0353715452402519	0.412226758700735	0.0479354380995704	0.60643793502039	0.0544237630262826	0.783892312540054	0.0670091437446342	0.956492524481413	0.0808633500092591	1.14875202508081	0.0836736626600058	1.53327336208925	0.085459623984778	1.71803503169698	0.096335539198903	1.83904138062453	0.108584673374158	2.245445227103	0.12466930334876	2.79125442123543	0.147228867083756	3.44834082526527	0.180315894740419	4.77327857490336	0.181436744903654	5.81567054203553	0.225154973169251	7.35089566670178	0.275939426690131	11.024371693805	0.301487016115441	12.8490765827972	0.315223433562272	14.683066459103	0.341884259805611	16.5076183456278	0.381791986872221	20.9708738628406	0.37490730803048	21.9716310316958	0.461558886961735	27.4816373774219	0.531986292490735	32.0541117362209	0.521378505110887	36.6232813315817	0.614830893868711	45.7706345002174	0.659321034927527	54.9094432502982	0.751995233675683	65.2153012617383	0.76516851702396	74.5155372283085	0.842148204666735	85.3334171620623	0.881493136156274	93.1349753265013	
0.0136676192018366	0.0640629977209519	0.0200529546993598	0.0822473513878452	0.0164723388072073	0.106610876566586	0.0193497014322523	0.143503111990588	0.0200239858571296	0.155930776924534	0.0225678631972763	0.183009087725198	0.0277188712557734	0.193529750861764	0.0300101732587441	0.211144946409301	0.0292142369890339	0.235166349028689	0.0356900551488585	0.419454083470946	0.0484517056844513	0.616513214984674	0.0552573271286926	0.79741267095953	0.0676597420558411	0.973860176273889	0.081676026953147	1.16878139666511	0.0845689021477791	1.55986494863793	0.0862906003841054	1.74833747286796	0.0972667137712111	1.87235373979838	0.109672999999125	2.2852103708439	0.126197279428446	2.8410268583959	0.148486429587402	3.50787096140716	0.181998325471511	4.8564778074936	0.183343970373755	5.9155641966441	0.227359177586488	7.48460610804971	0.278930612963168	11.2236048661166	0.303978917930577	13.0821344580896	0.318182728920026	14.9488239997596	0.345210151759518	16.8067796314815	0.386314762782637	21.3042519384605	0.378984276691806	22.370222173538	0.466436996076189	27.979243005404	0.536172161026733	32.6369967056648	0.527080049050767	37.2879960238349	0.619969039131093	46.6055465222525	0.664643349016852	55.9103765518889	0.759001095483555	66.3837608600938	0.771734512978283	75.8535049777734	0.851773070218179	86.8327048749496	0.890344816959068	94.7991145778461	
0.0136425068779889	0.0650751925163724	0.020265899725747	0.083288431733622	0.0166373636090135	0.107095746358965	0.0196404235535389	0.144391215334793	0.0199155420218015	0.158070432230424	0.0226860843873403	0.185414038985016	0.0277556636722216	0.196224678122564	0.030609265249242	0.213795141084813	0.0295222105833972	0.238617451976499	0.0358228660294999	0.426028754874164	0.048969438978984	0.625573819052109	0.0560853100564619	0.809901356845977	0.0680850879091681	0.990479277582572	0.0823663808174587	1.18877118704187	0.085531421705647	1.58668191523895	0.0871502763908615	1.7781346715662	0.0986726502717527	1.90560917188256	0.110670283602332	2.32591102806657	0.127501776660966	2.8905045319755	0.149695254892112	3.56819342019177	0.18373209059245	4.94019764937831	0.184650882074548	6.01593049743683	0.230380468940484	7.6169833611954	0.282136143229156	11.4235318737132	0.307138874060101	13.3148877909146	0.32217882849638	15.2147789807926	0.349178457925643	17.1073788793221	0.39100808813531	21.6374381616392	0.383428963479984	22.7705381247064	0.470831678897808	28.479420946215	0.541084493411083	33.2152846670988	0.532398900128074	37.9552141110497	0.626206652456677	47.4347476745313	0.671779775332234	56.9077857290247	0.765388582718083	67.5491284676485	0.779677778826598	77.186249870488	0.859271648558054	88.337699732303	0.898581121907511	96.4665544362385	
0.01364357642266	0.0657484295664781	0.0198783543487697	0.0842947621074839	0.0168018671939562	0.108245311227617	0.019678033548975	0.145731563078984	0.0199715026997959	0.160076631928094	0.0228188881710179	0.18751220678256	0.0278954392057421	0.199091187007672	0.031056616788245	0.21726743162019	0.0298519631212979	0.242557848498708	0.0360484856205543	0.432200920321283	0.0493495525669487	0.635220748860076	0.0567513388868376	0.823030443387377	0.0686459504873867	1.00707823904154	0.0834407643502151	1.20880568090009	0.086575205668883	1.61257885159528	0.0879978846077929	1.80810172021092	0.0998384744427858	1.93892188030235	0.111575490599073	2.36651436208481	0.128769156896564	2.94053308283183	0.151043063557549	3.62793543220932	0.185430148220802	5.02401574578999	0.186015981785496	6.11649330728347	0.232727540813806	7.74992592711703	0.284680676426013	11.623676810782	0.310141414124468	13.5483759372161	0.325679022546314	15.4807693520818	0.352633589900637	17.4078961707801	0.393926071760967	21.9729787681746	0.387127775017592	23.1717500081491	0.47428337286326	28.9803011042138	0.54514144641915	33.8003899094551	0.536969925517954	38.6223688683325	0.632716794563569	48.2671451257344	0.679042927147219	57.9066850222091	0.77217313455736	68.7160681476344	0.787440236539843	78.5217291261517	0.864817610182671	89.8397367092999	0.906046693202991	98.142458153787	
0.0136694452853007	0.0662657937840187	0.0197667130865866	0.0843026346932486	0.0166079503829332	0.11018970166829	0.0196528388969381	0.147567039715303	0.0202298672885266	0.161669440837591	0.0231413217372817	0.189609006700138	0.0281070116700129	0.202489204571251	0.0311699328070686	0.220975623242129	0.0299912148979179	0.246114452826913	0.0363295375895968	0.438841075339918	0.0496490824968723	0.645801445920065	0.0572545115000261	0.836726181480855	0.0692750515481225	1.02341340339377	0.0843353508702754	1.22828452445362	0.0875163320079206	1.63959675103224	0.0887276506291032	1.83869508325732	0.100666675177778	1.97196986029289	0.112601056035863	2.40634004179019	0.129804846569364	2.99052950306085	0.1525041816367	3.68690421369603	0.187356219969513	5.108250609034	0.187791838728775	6.21585238275959	0.234200104052807	7.88316325661952	0.286830030634926	11.823857138107	0.312877832551785	13.7828084445633	0.328395836796328	15.7475345837163	0.35539896401991	17.7074746891275	0.397037357525473	22.3059004957546	0.390763695502822	23.5720473328669	0.479219412159943	29.4784077837172	0.549379760919233	34.3863221662184	0.542314488074573	39.2894044163314	0.638640588892282	49.1013269909056	0.683991183337889	58.9033528666108	0.77920975724564	69.8815996679544	0.793606113422034	79.8545634258292	0.871852199799195	91.3393745994585	0.913291773962789	99.8063738877244	
0.0137224224139418	0.066275172492938	0.0204592366225696	0.0848694463163866	0.0167159293376804	0.110425115265715	0.0200140310136643	0.148613584304989	0.0205057076579249	0.163582173588188	0.0233500519301955	0.191871160022602	0.0284314429493971	0.205072504095636	0.0312360290017279	0.223944810436211	0.0301676217436358	0.248739458138362	0.0365394387867687	0.44530934314404	0.0501380765678422	0.655763453781592	0.0576696510998295	0.850815927212342	0.0701809733698955	1.03867859457391	0.0850761053105696	1.24903811572061	0.0882689773391288	1.66649695458442	0.0894954707790372	1.86846119906612	0.101311963262255	2.00605999019492	0.114033138759998	2.44643417521495	0.130698483122896	3.04224537751159	0.154155050122172	3.74693912664939	0.18961805233158	5.19091479683054	0.189809174851321	6.31512810486925	0.236004430118599	8.01615425131273	0.288895743927356	12.0237115025463	0.315546256657349	14.0173368781312	0.330582005814101	16.0161242761878	0.358307052625534	18.0078150293046	0.400248596996608	22.6397293314792	0.394212137944789	23.9712922631254	0.484366418409883	29.9791463806915	0.556033533145474	34.9670352915214	0.54723626126705	39.9574569685335	0.645869471109994	49.9336052328248	0.689895301084635	59.9024682266222	0.786742559827974	71.0443521218438	0.800317341157792	81.1863099407912	0.881759140453214	92.8350711326686	0.919933275960427	101.46930614507	
0.013779979086342	0.0659638488333294	0.0206396252717558	0.0863299419429542	0.0168470063649001	0.111600953616063	0.0204316677803506	0.149100345846258	0.0206628253025857	0.165831564881603	0.0234573736134901	0.194131814497869	0.028848051563606	0.206745843300182	0.0314248535438929	0.227448373035928	0.0305556373693877	0.252125586787764	0.0368302397124899	0.452230612047705	0.050768439102105	0.666305093502963	0.0580591961304093	0.863919111345866	0.0711125842406558	1.05625928639521	0.0858539947455942	1.26906085163188	0.0887399217964606	1.69324605105605	0.0902668831216409	1.89868517631391	0.102061808298553	2.03822577491855	0.115266090316604	2.48604658206087	0.131823373009474	3.09154446999599	0.155898368028357	3.80789069380327	0.191751577441596	5.27426397234816	0.191808295980643	6.41465481840084	0.238606045787587	8.14569655867594	0.292928047402953	12.2209395374499	0.317988324335624	14.2507877715314	0.333142265492718	16.2818305941052	0.361418894680696	18.3078890112382	0.403466004800524	22.9732657319293	0.398243428525358	24.3696431237547	0.487917536139045	30.4794118658203	0.561255808653155	35.5518164336372	0.551823638059129	40.6225330139285	0.651251918890961	50.7674853494962	0.697247782573054	60.90392306883	0.794649415073192	72.2046011807714	0.807222749869125	82.5202916298261	0.890312864394123	94.3364748103449	0.928045824547135	103.132849349995	
0.01392083222848	0.0671492186876996	0.0202709616727681	0.0872386435221862	0.0167914573955099	0.112298877989182	0.0203623795503132	0.150766671027997	0.0206621474932874	0.168062184205265	0.0235989483239856	0.197196447699401	0.0290846653536565	0.209841646702653	0.0314705126402181	0.230152235172254	0.0308203943918475	0.255732424324951	0.0370453427653485	0.458976268446734	0.0510198298877066	0.676245040662051	0.0584827762747137	0.877731672209248	0.0718069005100072	1.07300481473739	0.086658018427994	1.28922084120107	0.0894381267246412	1.71885346252074	0.0908467777598262	1.92959984563329	0.103391870559931	2.07079552078974	0.116126857731545	2.52539332915499	0.133353388979551	3.14138163407232	0.157544864492751	3.86844481906732	0.193339939312981	5.35682478334382	0.193647933726966	6.51512589297824	0.241110829124123	8.27949780397058	0.296923649877226	12.4213797037609	0.320749462194536	14.483589533128	0.336721420699975	16.5471960479765	0.365214599508843	18.6064617012527	0.406348734199562	23.3066456701942	0.40295817531877	24.7682845570135	0.491161497922675	30.9794184432857	0.564681516084714	36.1374841948018	0.558128380519623	41.2874861247495	0.655805570623864	51.6015554559639	0.703312349152522	61.9060819908707	0.800731884201515	73.3756163281503	0.814864635066193	83.8495943544683	0.896209936423053	95.838057301947	0.936437600804943	104.79853832203	
0.0138200605230417	0.0676008882870621	0.0203641866087027	0.087221355847716	0.0169467260607228	0.112574433042858	0.0205382171804045	0.152262622394334	0.0208699759913237	0.170246339265809	0.023756758599068	0.199340745066028	0.029367043869479	0.212311281222588	0.0316546875063974	0.232404085739226	0.0311079543703029	0.258683377970119	0.0372279680213497	0.465355536741547	0.0514009026913603	0.685394760654111	0.0587461892415245	0.890231592173718	0.0723402496859912	1.08961565055862	0.0873874375258357	1.30964101900218	0.0902173615162384	1.74588626311819	0.0918268418925389	1.95832253096211	0.104719067968286	2.10472895567603	0.1169861450479	2.56589864147691	0.134725139739473	3.19135011462543	0.158700076036352	3.92830301357053	0.194563120480796	5.43957139318429	0.19545210239055	6.61558486036274	0.24329321730126	8.41536565396013	0.298767355323214	12.6244191912541	0.323806895799843	14.716112829288	0.340203520074829	16.8145079659363	0.370049648595311	18.904842538826	0.409443323524319	23.6405490117213	0.406676287914336	25.1697534854746	0.495781001583639	31.4778399098043	0.569072011615901	36.7204622964988	0.563864742565221	41.9541752207671	0.662247846596825	52.4350406918824	0.708678318987642	62.9070152924615	0.805645411850389	74.5467655859736	0.823248082678302	85.177928503679	0.903011605243309	97.338596712315	0.943401760466882	106.465873872299	
0.0136895789216313	0.0672920020731385	0.020812099401985	0.0873548405597656	0.0171659833528847	0.114157484893658	0.0208616642410016	0.153319426083768	0.0210583295840366	0.171638186235548	0.0239095175522047	0.201976053132969	0.0297817139575706	0.215179987446791	0.0320704295904297	0.235921516313497	0.0314176739791288	0.26286423032814	0.0376244985620713	0.472268249119464	0.051864878393652	0.695429411673007	0.0593074210775075	0.903137976215041	0.0728235468974947	1.1065240439283	0.0882911266996313	1.32904279561632	0.0908908185842022	1.77340870653598	0.0930112086728008	1.98810808812872	0.105573396489603	2.13797879982503	0.117859098580109	2.60616600089232	0.135954741718747	3.24172092651167	0.159686548395953	3.98844037200223	0.195934432031861	5.52349053809051	0.197167369949154	6.71602380431284	0.245521998704303	8.54886980736758	0.300409953306062	12.824002540837	0.327186531035716	14.9485048089712	0.342827892555525	17.08255376605	0.373527589966974	19.2069132762646	0.412767169030701	23.9738171912826	0.409578704087231	25.5700191452264	0.501060951267626	31.9770064343473	0.573693076348028	37.3033174636217	0.567388565773131	42.6227940170676	0.66863785456398	53.2682465310419	0.714893340741066	63.9052887369055	0.812767082724312	75.7121927981702	0.829204060391845	86.5156429334157	0.911371882483738	98.8372436753014	0.94948840973124	108.131689504199	
0.0137996246434306	0.0673233760008807	0.0208568317872375	0.0879571297505453	0.0171059960064094	0.116038181604401	0.02109194344555	0.156096455246387	0.0210539705432636	0.174301332114999	0.0242683174810341	0.204207109014067	0.0299526706788299	0.217736555104171	0.0322938790834684	0.238783557760842	0.0315794323852715	0.266454478682755	0.0383105012000077	0.478926885069561	0.0522181492160385	0.705203059552764	0.059858733876935	0.917464045038612	0.0735577113254327	1.12269191947101	0.0892932098504794	1.34903281882372	0.0914654465786678	1.80014639430661	0.0938476417376726	2.01841355609792	0.106403382034464	2.17136857518421	0.119001709678512	2.64650949592459	0.137014757534347	3.29174575207787	0.160813043917564	4.04896795457416	0.197626382189361	5.60699245050312	0.198669409614693	6.81597659790208	0.247144312114793	8.68299794687038	0.302384860272367	13.0224254625472	0.330507101307721	15.182648606334	0.345345004452051	17.3500016570993	0.37592198555912	19.50781240996	0.416178605928945	24.3065601049368	0.412693991939768	25.9697856161019	0.505607761793396	32.4770372261985	0.577834012067968	37.8853307151771	0.570639638544955	43.2904330620662	0.673504288525085	54.1008824008127	0.720580933314098	64.9073321749524	0.82123962084059	76.8772176790337	0.834799661128749	87.8509806280548	0.919422968777687	100.335518109276	0.957002570276351	109.792364235731	
0.0140028816856651	0.0674736172425199	0.0208135253638046	0.0890113795789782	0.0169281064238405	0.116871860788236	0.0211724008046067	0.156425677760877	0.0210826214410633	0.176556922524006	0.0243315274211716	0.206480263583921	0.0301213922855679	0.21990690039782	0.0325458918092049	0.242504103958223	0.0317255954136041	0.269110668747057	0.0388105012162797	0.485695067832294	0.052669119985162	0.715684046894345	0.0604183662915383	0.930448485549512	0.0741863044020892	1.13955945106468	0.0900543072309412	1.36871958013215	0.0921958423748616	1.82671574552987	0.0945829490701092	2.04816349017775	0.107140097386934	2.20522820275997	0.120027947247896	2.68643505997135	0.137913841053119	3.3412879197427	0.162068131760336	4.10823359511742	0.199410368487362	5.6909963457596	0.200355467227293	6.91520295991762	0.248991887794067	8.81550279120273	0.305639069552913	13.222141991252	0.332980169198841	15.4153255707115	0.348325119243707	17.6144749039865	0.378365429845591	19.8070780039372	0.420349513000867	24.6388820608072	0.417825348216141	26.3678179644258	0.510582833421732	32.9736295752674	0.583053590253012	38.4675265059485	0.575293257445207	43.9547454229863	0.678535967641829	54.9340733388116	0.725494536077248	65.9072000435684	0.827125390877532	78.0484414426593	0.844055380603194	89.180924102598	0.926673122795179	101.83501443841	0.965546382520505	111.454275763583	
0.0141546931890667	0.0682147389739416	0.0207897301047032	0.0904953474436943	0.01732393137203	0.117198078332374	0.0211486244171567	0.157720929121917	0.0213498988319671	0.177697443377773	0.0242761144088699	0.20809235378018	0.0304317232931155	0.222521239155913	0.0327703151600698	0.244722514225588	0.0319476290693152	0.272488662876232	0.0392635003914291	0.491808152506393	0.0531888048108566	0.725692970128339	0.0613936516975324	0.943293809757437	0.0749966045641989	1.15607179952831	0.0909278285730853	1.3896664208242	0.0929066666191852	1.85345925406631	0.0954544098348475	2.07834742055673	0.107859779993252	2.23888503485475	0.120916674686634	2.72585119059399	0.138818312156583	3.39152392269266	0.163594059509508	4.16712065305209	0.201467438728065	5.77264492633675	0.202233785227497	7.0154067449288	0.251077138386146	8.9495871585466	0.309178997392186	13.4227600401662	0.335078898714775	15.6488155796581	0.351046917553804	17.8814217435144	0.381522339013528	20.1066807366703	0.42386452575207	24.9726904074361	0.422958530318409	26.7680556845017	0.51498941995451	33.4730047160572	0.589351954830331	39.0507393009231	0.581468840854382	44.6198065672208	0.683863187833911	55.7677113116252	0.731553724030189	66.9040280754453	0.832032743412437	79.215403474386	0.851474102217424	90.5158743670645	0.935970644013906	103.333564543853	0.972901333587488	113.124524490727	
0.0141964404358945	0.0691098345130813	0.0209047652271377	0.0906549237385091	0.0176690081113499	0.117963087031508	0.0211375305753771	0.15951998231615	0.0215299264124817	0.180494888876487	0.0244243493258012	0.210493288711585	0.0305242111337935	0.225327430355265	0.0330040593997427	0.246955243576858	0.0319829507411482	0.27624861565818	0.0394928857969639	0.498975698011685	0.0539827863067667	0.734861724024614	0.0627836959670361	0.955846349444874	0.0758992081360152	1.17268717554688	0.0917434909558952	1.40939998108979	0.0936764375377656	1.87963384095201	0.0962190403155502	2.10817791403544	0.108859702149744	2.27139005381007	0.121834708696096	2.76551365602592	0.139851265615294	3.44159764269171	0.165477881760068	4.22592435762028	0.203377281878194	5.85545672875435	0.203805152024706	7.11557793365142	0.253152912299521	9.08294136902666	0.31173271401173	13.6220202208311	0.337413894067007	15.8820597194566	0.353783760710744	18.1479867408048	0.385518563451099	20.4032194182785	0.426370635309184	25.3069606900401	0.425665992628582	27.1692675679443	0.517879614823484	33.9772935145173	0.593788444926055	39.6376140560871	0.58696436686589	45.2869687750839	0.689688976899244	56.5996915303346	0.738045233049673	67.9045664962831	0.838255335427055	80.3789903932626	0.857118597235368	91.8511226547407	0.942373237145988	104.836726558466	0.978999462066171	114.793782290698	
0.0140627307569264	0.0692494092013647	0.0212643861029961	0.0914977196968021	0.0175967964524674	0.119305122797786	0.0213625020939808	0.160804188774057	0.0214497061448675	0.182342225323154	0.0246603069234267	0.213329806100832	0.0308294967143768	0.228373830007881	0.0331537006414116	0.251209088338198	0.032207383088007	0.278377065989877	0.0396811661309634	0.50564760530784	0.0546277038180177	0.7453727465178	0.0635835717511437	0.969736850362517	0.0764750530344068	1.18952956143222	0.092458986883074	1.43035392311612	0.0947440619532568	1.90586861455624	0.0970305265606017	2.13784053662804	0.109980986202705	2.3044515379773	0.122960595796334	2.80484061251628	0.141002695800068	3.4915209541021	0.167270576750739	4.28650595689898	0.204869119591772	5.93919473142841	0.205449783762977	7.21524294857877	0.255859972860732	9.21532234746247	0.313979312721536	13.8229148725369	0.340897886090194	16.1145289989098	0.357103223142493	18.4136725696265	0.389076245107095	20.7014214419259	0.428820450258227	25.6402903368885	0.427792163453457	27.5694494086684	0.520708321307926	34.4780097597508	0.596947841027619	40.2215756343762	0.591121033357469	45.9572378749082	0.694916442632432	57.4327036544077	0.744552878149573	68.9051794229235	0.846345356514464	81.5447603321504	0.863474674739768	93.1827946639002	0.948034167632352	106.335038245342	0.985204281567065	116.460238672499	
0.0141104636095919	0.0694056021760496	0.0210989748037736	0.09260408720715	0.0175820657720143	0.121092774566979	0.0214513252807285	0.161603394472353	0.0215129072127025	0.184704102915942	0.0249131531363054	0.215536691251884	0.0309714992177114	0.231708008322385	0.033418286093881	0.254257889056713	0.032429579160554	0.282404628480163	0.0399867861683974	0.51217064651828	0.0550470402513057	0.756147682533031	0.063873447338027	0.98363777045097	0.0770029378032274	1.20621478664056	0.093190539341171	1.44990412925854	0.0957350764807901	1.9319529795718	0.0980798438081224	2.16752178567125	0.11075932821392	2.33813840522367	0.124212977041096	2.84569749909342	0.142477967031272	3.54083494774698	0.16846637318729	4.34751410189658	0.206117871050395	6.02317068700898	0.207171075820323	7.31455406094458	0.258508043243279	9.34870729158603	0.315886984024366	14.0252158212635	0.344324755166636	16.34751981898	0.360370707285425	18.680729305213	0.39149766607389	21.004915240191	0.431519601928925	25.9745419930419	0.430417059185948	27.9686868883467	0.524954482980804	34.9763753469176	0.599995768762673	40.803816128629	0.594906757381572	46.6239195203456	0.700643686750413	58.2633315928031	0.751376991512737	69.9038775504413	0.852781307255504	82.7120725411484	0.869516123831938	94.5161728559355	0.956702475723117	107.832016278354	0.995017817094406	118.123737173943	
0.0141417469386776	0.0703479841614779	0.0211087097498678	0.0930253069253434	0.0177266756635196	0.121090438984695	0.0213714181761529	0.162592837349395	0.0217867306779141	0.186322246708648	0.0251030347092241	0.217564893444333	0.0310823908074171	0.234649386807787	0.0335966946355788	0.257329565384881	0.0327389436211583	0.285589489599601	0.0404731529114422	0.518847355946232	0.055311284615606	0.764881101354012	0.0643250606848011	0.996787928164619	0.0773879430436922	1.2237886099582	0.0938705434933558	1.46879915000084	0.0964983123670535	1.95981326023749	0.0989819545705809	2.19816020144506	0.111489769560511	2.3710734623574	0.125381244880327	2.88640583972696	0.143907464791003	3.59086256728078	0.169433076656499	4.40752526612541	0.207565145292987	6.10689099455496	0.208636093064749	7.41411197378094	0.260444002648737	9.48185847375446	0.31808186111786	14.2249146548402	0.347301761951534	16.5816822427935	0.362766031269432	18.9473334180497	0.393473603391345	21.306721482031	0.435398885990859	26.3058897855455	0.435006195368923	28.366057997674	0.530883480815784	35.4743050751403	0.604867356686497	41.3848235518517	0.599659075456196	47.2880418914695	0.706450397157621	59.0928307682916	0.756125563455409	70.9033207359835	0.857974532445192	83.8761213960001	0.875049831859342	95.8497075101558	0.963404222315449	109.331333793562	1.00318206023377	119.79102057015	
0.0140232433628741	0.07076689012526	0.0215616966301116	0.0924401307860595	0.0178750964396974	0.121632781563539	0.0214586885338415	0.165277912964053	0.0217806754440715	0.187757429279878	0.0249426736623788	0.220464682557988	0.0311114931332767	0.236938170133854	0.0336230596559549	0.259706562416872	0.0330462956566552	0.288434970968203	0.0408396831683566	0.525629654066067	0.0555394342870443	0.775311040579396	0.0647739222178318	1.01017138217213	0.0781669214596593	1.23974274698019	0.0946249586546996	1.48936973639061	0.0974032544636547	1.9871494391492	0.099779457586304	2.22895717487967	0.112278174221133	2.40417825302229	0.126297680964347	2.92613140226032	0.145077222347623	3.64168483776362	0.170550010795619	4.4681697296749	0.209053271927659	6.18908626145745	0.210062597358663	7.51453787921562	0.262088630623842	9.61566716962934	0.321232527141737	14.4232397876847	0.350260723197351	16.8144011166848	0.364709731528224	19.2145335773059	0.396480290643802	21.6056033711256	0.439443502324926	26.6391952180081	0.440146552901285	28.7650272564635	0.536166277710045	35.9768318113728	0.61114766063731	41.9667436711541	0.604608316029022	47.954269051512	0.710537158104896	59.9301008989736	0.760297561687371	71.8977571316023	0.863289660472605	85.0398647770618	0.880364473238496	97.1843001467706	0.967983832144018	110.828960027055	1.00803153965556	121.459406652233	
0.014170591089552	0.0706710439401608	0.0216281449731186	0.094161571344108	0.0178041512318168	0.123952727814588	0.021646619522928	0.16634832269358	0.0217513513411977	0.189960152583372	0.0250981571575136	0.22313941176141	0.0314046590450041	0.238399473391679	0.033908123241705	0.26261033875511	0.0331299389509167	0.293284629318353	0.0410895693208481	0.532426038439173	0.0558562411529892	0.785926371195984	0.0651120557741578	1.02352480102803	0.0792716958292609	1.25600212496151	0.0954101911258662	1.50872168724938	0.0981816047665594	2.01393217964724	0.100648714882572	2.25843842240948	0.112711967487444	2.43864137759774	0.127147500333149	2.9658192462312	0.146137234368083	3.69174761472293	0.171435942825963	4.52871873266503	0.21064949460106	6.27261983883609	0.211655740023138	7.61295538761353	0.263587686081511	9.75000951331413	0.323697187730789	14.6240291999445	0.352244767346133	17.0487814699704	0.366920106836313	19.4820764632532	0.400921467801174	21.9045914309887	0.442139559557035	26.9748326820867	0.443205032483512	29.1667159770417	0.53941730441361	36.4789487656921	0.615544991293317	42.5518563640906	0.608332379691144	48.6213716547331	0.714414000864176	60.7656201432985	0.766259746279202	72.8982806512797	0.870071732063072	86.2065958408009	0.886488734032453	98.5172015016703	0.97449990249086	112.329670800769	1.01283403753207	123.124670941195
