Repository: Hhunhun/Indentation-Yield-Analyzer

# Indentation-Yield-Analyzer

本项目是一套用于分析金属材料（特别是块体非晶合金）纳米压入试验数据的自动化工具集。基于 Python 开发，旨在通过载荷-位移（P-h）数据和压痕形貌参数提取材料的本构关系参数，如表征应力（$\sigma_r$）和屈服强度（$\sigma_y$）。

## 核心功能模块

### 1. 载荷-位移数据处理 (calculate_C.py)
* **自动化分组**：支持多列并排或垂直堆叠格式的原始数据读取。
* **数据清洗**：内置基于中位数绝对偏差的异常点剔除机制。
* **物理拟合**：执行 $m=2$ 约束下的 Kick 定律拟合，提取加载曲率系数 $C$。
* **稳态识别**：采用中段锚定与双向截断算法，自动排除压痕尺寸效应（ISE）及大载荷下的剪切带干扰，提取本构响应。

### 2. 经典本构参数求解引擎
项目集成了三种基于物理力学推导的主流参数提取模型：
* **Yao 模型 (yao_sigma_r.py)**：基于 CR-EMI 能量法，利用 $C$ 值与等效弹性模量 $E^*$ 求解隐式方程获得 $\sigma_r$。
* **Dao 模型 (dao_sigma_r.py)**：基于量纲分析，利用压痕形貌比 $h_p/h_{max}$ 求解隐式多项式方程提取特征参数。
* **Xu 模型 (xu_sigma_r.py)**：利用弹性回复比 $h_e/h_{max}$ 进行显式解析求解屈服强度。

File: data/Pd_Fn/ZT3.TXT (part 5 of 25)
i5.8Be24.9)_91Cu_9_Pd_[¦Ìm]	Y_ZT3:(Ti36.1Zr33.2Ni5.8Be24.9)_91Cu_9_Fn_[mN]	X_ZT3:(Ti36.1Zr33.2Ni5.8Be24.9)_91Cu_9_Pd_[¦Ìm]	Y_ZT3:(Ti36.1Zr33.2Ni5.8Be24.9)_91Cu_9_Fn_[mN]	X_ZT3:(Ti36.1Zr33.2Ni5.8Be24.9)_91Cu_9_Pd_[¦Ìm]	Y_ZT3:(Ti36.1Zr33.2Ni5.8Be24.9)_91Cu_9_Fn_[mN]	X_ZT3:(Ti36.1Zr33.2Ni5.8Be24.9)_91Cu_9_Pd_[¦Ìm]	Y_ZT3:(Ti36.1Zr33.2Ni5.8Be24.9)_91Cu_9_Fn_[mN]	X_ZT3:(Ti36.1Zr33.2Ni5.8Be24.9)_91Cu_9_Pd_[¦Ìm]	Y_ZT3:(Ti36.1Zr33.2Ni5.8Be24.9)_91Cu_9_Fn_[mN]	X_ZT3:(Ti36.1Zr33.2Ni5.8Be24.9)_91Cu_9_Pd_[¦Ìm]	Y_ZT3:(Ti36.1Zr33.2Ni5.8Be24.9)_91Cu_9_Fn_[mN]	X_ZT3:(Ti36.1Zr33.2Ni5.8Be24.9)_91Cu_9_Pd_[¦Ìm]	Y_ZT3:(Ti36.1Zr33.2Ni5.8Be24.9)_91Cu_9_Fn_[mN]	X_ZT3:(Ti36.1Zr33.2Ni5.8Be24.9)_91Cu_9_Pd_[¦Ìm]	Y_ZT3:(Ti36.1Zr33.2Ni5.8Be24.9)_91Cu_9_Fn_[mN]	X_ZT3:(Ti36.1Zr33.2Ni5.8Be24.9)_91Cu_9_Pd_[¦Ìm]	Y_ZT3:(Ti36.1Zr33.2Ni5.8Be24.9)_91Cu_9_Fn_[mN]	X_ZT3:(Ti36.1Zr33.2Ni5.8Be24.9)_91Cu_9_Pd_[¦Ìm]	Y_ZT3:(Ti36.1Zr33.2Ni5.8Be24.9)_91Cu_9_Fn_[mN]	X_ZT3:(Ti36.1Zr33.2Ni5.8Be24.9)_91Cu_9_Pd_[¦Ìm]	Y_ZT3:(Ti36.1Zr33.2Ni5.8Be24.9)_91Cu_9_Fn_[mN]	X_ZT3:(Ti36.1Zr33.2Ni5.8Be24.9)_91Cu_9_Pd_[¦Ìm]	Y_ZT3:(Ti36.1Zr33.2Ni5.8Be24.9)_91Cu_9_Fn_[mN]	X_ZT3:(Ti36.1Zr33.2Ni5.8Be24.9)_91Cu_9_Pd_[¦Ìm]	Y_ZT3:(Ti36.1Zr33.2Ni5.8Be24.9)_91Cu_9_Fn_[mN]	X_ZT3:(Ti36.1Zr33.2Ni5.8Be24.9)_91Cu_9_Pd_[¦Ìm]	Y_ZT3:(Ti36.1Zr33.2Ni5.8Be24.9)_91Cu_9_Fn_[mN]	X_ZT3:(Ti36.1Zr33.2Ni5.8Be24.9)_91Cu_9_Pd_[¦Ìm]	Y_ZT3:(Ti36.1Zr33.2Ni5.8Be24.9)_91Cu_9_Fn_[mN]	X_ZT3:(Ti36.1Zr33.2Ni5.8Be24.9)_91Cu_9_Pd_[¦Ìm]	Y_ZT3:(Ti36.1Zr33.2Ni5.8Be24.9)_91Cu_9_Fn_[mN]	
0.0149997166890083	0.0808279601449982	0.0240563211925145	0.11409786888303	0.0203241693767478	0.153154367582525	0.025041718859645	0.205445780939771	0.0250326597078301	0.250562561099851	0.0298406317032571	0.292207396559898	0.037772409768419	0.318744726295222	0.0411107246984057	0.352704588595184	0.0413513515787931	0.392976536183772	0.0503474460365623	0.731213631127593	0.0681261024842104	1.08510308207913	0.0806475829255745	1.42376880753099	0.0944240777309593	1.75649659901748	0.117006501950527	2.10994486297772	0.120091967983114	2.81247698819352	0.124162038242336	3.15727036933341	0.136160062553393	3.4372382237904	0.155213545468834	4.16459781673261	0.176943693988801	5.19186373900094	0.20913761656469	6.3278941629797	0.254483826747926	8.77047622540945	0.257046864513475	10.6113859927345	0.317447545999286	13.746855589565	0.387525725943378	20.6178738565106	0.425385156613602	24.047722439838	0.442993252184024	27.4805574762062	0.482444543419802	30.9056839887322	0.5264118711939	36.9712128642417	0.536527065150692	41.1569496633269	0.645330722295602	51.4739306834831	0.734410115712097	60.0474765288532	0.730555829215751	68.6179429908375	0.860388914649641	85.755216455727	0.92442069788811	102.895188427648	1.03429751811262	121.200212905424	1.05774041199432	138.501217213081	1.15368792617127	157.324052714019	1.19892638569417	173.108676640888	
0.0149680897091657	0.0810483488906639	0.0242305091571028	0.113900581301692	0.0208113789390834	0.15367662124335	0.0252582669351583	0.206836158166142	0.0253059428196842	0.250763028274515	0.0297305875443306	0.294434130522379	0.0380631473030913	0.321752432407085	0.0414549199103448	0.355463660695264	0.0415720286263829	0.396278190969286	0.0506890045374939	0.737602445478342	0.0685099913483109	1.09565077539695	0.0811779296951084	1.43629765670156	0.0948541083027393	1.77401698770494	0.117669624094028	2.12940345026621	0.120861780229134	2.83823830070636	0.125589707917736	3.18692530851514	0.136789974467201	3.4704759607465	0.15596758366279	4.20485423310828	0.177807493469898	5.24181708556293	0.209913578386034	6.38765666409292	0.255807167529059	8.85434461323776	0.258266476410776	10.7116354125497	0.319475328662367	13.8780901099659	0.388991771722875	20.8208332502662	0.426746966927977	24.2812236246549	0.446542855146392	27.7458596001454	0.484750855861396	31.2052047650826	0.529943148175508	37.3038142168713	0.539498983721434	41.5579547931678	0.648103953700915	51.9746059505252	0.737357906269973	60.6306446203464	0.734484461255039	69.2834511698866	0.8660088505754	86.5902700387867	0.929459219213349	103.898699630003	1.0396131978759	122.365260138028	1.06094471185962	139.836674117004	1.15938517982138	158.822930644993	1.2083761250512	174.763063082695	
0.0148059064394792	0.0817067357119844	0.0241532289468101	0.113632185789968	0.0211991382881474	0.155078043372854	0.0253231503688352	0.208290534712646	0.0255306300899052	0.252615981760194	0.0298999112612999	0.297404583733026	0.0380958547524526	0.324369768859572	0.0417904632024825	0.358339933915027	0.0415960425461957	0.399428825985732	0.0509202450997675	0.744408317699726	0.0688555109184083	1.10562989630997	0.0815985857397254	1.44979263658209	0.0952994967883581	1.79029860101168	0.118283868743579	2.14878357363152	0.121545131153019	2.86459286567106	0.126637802917878	3.21746034748808	0.137564493570951	3.50373837774966	0.156876494436287	4.24479958775881	0.178746287474496	5.29215832795883	0.210659425833642	6.4484296501516	0.256927498821502	8.93786096114959	0.259404616168298	10.812608469971	0.321983621324238	14.0109041533783	0.391603015745097	21.0200748044805	0.428184079279836	24.5143113022683	0.449437000467736	28.012828791414	0.487217226891184	31.5048503386522	0.532366633543904	37.6389599426538	0.541602205078722	41.9579838969969	0.651761269092881	52.4747298746294	0.741614454864128	61.2138611406111	0.737995019545265	69.9505686742682	0.869872173607137	87.4268360896357	0.932414389175026	104.89920079794	1.04528631501834	123.53024776599	1.06512926943015	141.169359405077	1.16563380481912	160.319633006536	1.21588789887265	176.429415156372	
0.0145432970643399	0.0816345291120509	0.0243250175348557	0.114691295957856	0.0206991865434784	0.156922091086836	0.0255262832403029	0.209682483545786	0.0255180644906978	0.255490188608092	0.0301088904578569	0.299450437397809	0.0383095262111752	0.32724147277817	0.0420215789908176	0.361846072203617	0.0416716602496427	0.402679869212485	0.0514427810967756	0.750916632372655	0.0689998227015486	1.11542985405121	0.0819652443154188	1.46438669346377	0.0956405440513912	1.8063472672705	0.118703392235906	2.16905660247284	0.122285495546679	2.8915206596532	0.127183642576063	3.24786430281486	0.138848763385158	3.53721150647531	0.157836521352918	4.28517428209585	0.180002126810198	5.34163530304653	0.211719004492234	6.50737351876062	0.258004640663902	9.02126182506765	0.260417289615085	10.9131419431579	0.32402970301494	14.1455948116895	0.39473816032653	21.2212739986537	0.430537525986233	24.7472145780207	0.451340820050234	28.2786580439055	0.4904596605988	31.8041326964348	0.533901245791384	37.9725261454249	0.543693526636404	42.3587766853009	0.655659907303785	52.9740603119377	0.748013260733282	61.7953789285804	0.7410467250913	70.6178128385139	0.872921269138917	88.2611520652514	0.93549940651108	105.897258175557	1.0503871364745	124.697470568025	1.06972977926677	142.503460303396	1.17276309040142	161.813638258031	1.21994405405032	178.104797333303	
0.0145674604534271	0.0810167348563319	0.0246446202755717	0.115537773550527	0.0207208054013968	0.156738504133035	0.0256491342269837	0.211264203896406	0.025605643105974	0.25736642515703	0.0303311965516158	0.302377787837597	0.0385675383277786	0.330085266124686	0.0422442984550122	0.365187191781355	0.0416546995441979	0.406304139943288	0.0517517628449142	0.757928617911544	0.0694463529828343	1.12484098463602	0.0822528900890438	1.47784837856384	0.0960934419684814	1.8225678789515	0.119080637286293	2.18919901332926	0.122700030622073	2.91847685897252	0.127680158887076	3.27810085291681	0.140240922874475	3.5695391084886	0.158902262174301	4.32569752237648	0.181100833054378	5.39129109206007	0.21290016641394	6.56693392288475	0.258991282567841	9.10471484304742	0.261495588148466	11.0122607374212	0.325530446107701	14.2789769618455	0.39683546142359	21.4212997264386	0.434729673071629	24.9785495066319	0.452946529963901	28.5469888287135	0.493287475865977	32.1045773447354	0.535636200696997	38.3058278525973	0.547517392633535	42.7577254549947	0.658833626081481	53.4739122898631	0.752949491588366	62.3802457523689	0.744739368455892	71.2807952708606	0.875831331190266	89.0942759480281	0.940790119998822	106.895874346692	1.0554397413003	125.864827480505	1.07501750920986	143.836592626283	1.17735716747056	163.31665871162	1.22366482744756	179.773414383374	
0.0147085712190354	0.0818996067872603	0.0245157879933283	0.116925589639939	0.021189060899103	0.158081252943125	0.0257527001933721	0.212428502578526	0.0257973160473102	0.25967083723931	0.030676417752163	0.303971920971317	0.0386957500930673	0.332628882578128	0.0423697081966292	0.368466203787849	0.0418097276458758	0.408985330196765	0.0518956696802704	0.764956843387057	0.0700105537587799	1.13534281031921	0.0825728898518328	1.4906407920105	0.097030838625455	1.83913412770658	0.119572027693897	2.20930370562321	0.123334577990286	2.94628731388283	0.128274515099328	3.30764519754806	0.141360899985002	3.60202759646901	0.159989671388323	4.36554182853246	0.182126720490116	5.44153920220293	0.213879077700233	6.62764870128528	0.260178953907554	9.18785679930203	0.262651170728024	11.1116095683495	0.326764897279809	14.4127325723361	0.398312073735846	21.62091194702	0.438398653389777	25.2119575591957	0.454678490196023	28.8147403309076	0.495247655537215	32.4047984756287	0.538463522444661	38.6384925351589	0.551665045450837	43.1566071694664	0.661466238723624	53.9733321341343	0.755761554590292	62.9632685575473	0.749804335634888	71.942540906887	0.880891888868074	89.9251721073122	0.947656110351509	107.894170142877	1.06087552292426	127.031662852367	1.08162385422007	145.166700013591	1.18173743728833	164.820439124394	1.22973422313463	181.438961794385	
0.014676681537104	0.0824732796381026	0.0243182884731191	0.118317283814575	0.0209790303281191	0.159727933040238	0.0258759489319172	0.214580177765824	0.0260199879907723	0.261213427491739	0.0310618803069564	0.305603918186663	0.0387814161355675	0.335440952750952	0.0423205879330729	0.370815435766903	0.0419432747952252	0.412744788213619	0.0520194241648051	0.771146005470356	0.0704695933990278	1.14471587309559	0.0829544833753966	1.50367825969798	0.0978663461594281	1.85595753789537	0.12021777386104	2.22971806265851	0.123887459544374	2.97221067651596	0.128978401185445	3.33783192189464	0.142152608847158	3.63619642312485	0.160894509319389	4.40528834582276	0.183359771188908	5.49152887034361	0.215070382682317	6.68809665578086	0.261442061619301	9.27151563956101	0.263726316615154	11.2126962471194	0.328057416321458	14.5478860979449	0.399850413037481	21.8217106725051	0.440379260856386	25.4465986827898	0.456636967563881	29.0796885522853	0.49700000113994	32.7051648928368	0.542667916776894	38.9701811917087	0.554125416091379	43.5571838909433	0.664924298275981	54.4719473157393	0.758115095915741	63.5476548189102	0.753651692715754	72.6136221199578	0.888107825314885	90.7573050629167	0.952340123947375	108.895729293208	1.06484004846686	128.197708462724	1.08642076573894	146.501292650206	1.18670285194729	166.320822072577	1.2364442639634	183.105447978506	
0.0147978697630129	0.082492713719967	0.0246116176791657	0.118145643982609	0.0206619209089241	0.161233081216563	0.0261202699503503	0.215637010559087	0.026304617583112	0.263909664424847	0.0312896748272707	0.308216685337986	0.0389271111452007	0.338229856275833	0.0426226772829658	0.373991827672081	0.0422494267168074	0.416222724891836	0.0524738018545293	0.777116364966673	0.0706997939330025	1.15510081780123	0.0832871863897764	1.51676741578589	0.098165036155706	1.87266383427596	0.120791520803984	2.24935010876829	0.124579936917286	2.99825022163475	0.129576970837822	3.3684428636538	0.142843672498583	3.66955197238105	0.161417564636379	4.44525698353655	0.184282257246239	5.54124053870897	0.216110978219015	6.74815159216862	0.262509032927306	9.35430369325408	0.265154889018535	11.3129046887433	0.329553118319362	14.6793832512993	0.401411975746508	22.02219647362	0.441728548854773	25.6802675056622	0.458781504343706	29.3462330604801	0.498863415737685	33.0044248988787	0.546157004458682	39.3040342418191	0.55589117132756	43.9576488537166	0.669618225903129	54.9719147776584	0.761189073275872	64.1308787897551	0.756206892515429	73.2823564002522	0.892541155525946	91.5940573782718	0.955462837629931	109.89426350796	1.0684755756071	129.365914741351	1.09056027500941	147.834261060328	1.19136904880907	167.821145416118	1.24119923863741	184.773007046183	
0.0149074055798803	0.0830756634163268	0.024771127783844	0.119207802776593	0.0210637162816656	0.160972209044655	0.0260034853559155	0.217055996849438	0.0264426401623612	0.266115821980172	0.0314895043965093	0.310809341743418	0.0390886858101307	0.341383780024965	0.0428108844557606	0.376847873730636	0.0424351164257233	0.41924230536596	0.0527991263231913	0.784410191986319	0.0710839016258941	1.16573395996121	0.0836212799910004	1.52959312401302	0.0985289632233966	1.88956186668249	0.12133617267083	2.26889461056021	0.125304357819307	3.02545135877956	0.130003007898377	3.39861352268673	0.143334249564704	3.70233755224865	0.161957440995348	4.48527172171559	0.184884336261761	5.59132753005407	0.217018178051054	6.80748009698269	0.263785346752449	9.43777813165204	0.26736444861048	11.4112532792739	0.331627457824258	14.8111653893481	0.403739062092089	22.2208438440599	0.443026241468892	25.9137519266735	0.461950231625566	29.6117829162124	0.501264049994936	33.2997808008734	0.548432613863693	39.6400107072987	0.55750917614264	44.357689133416	0.673067817253612	55.4733574544656	0.765849597706119	64.7124934352676	0.759498531678901	73.9490566721401	0.895325108633609	92.4263467960613	0.958709004656787	110.890629603862	1.072425351049	130.533942206053	1.09450313225814	149.169241127116	1.19644008555311	169.320321370301	1.24633797064078	186.436512998207	
0.0147467857432313	0.084015877166489	0.0245136153378054	0.120462250569271	0.0213744258602011	0.162074574778505	0.025950803608597	0.218640278337016	0.0262876131578925	0.267971132876006	0.0316460000588428	0.312457346064755	0.0393597443648755	0.343366187342366	0.0430584211433298	0.379854066443387	0.0424586760725767	0.422388196458268	0.0530865352323889	0.791145574733685	0.0716827175083432	1.17569270819388	0.0844717012357804	1.54279857900191	0.0990820861326507	1.906250467935	0.121995769214135	2.28950314834309	0.126152130598032	3.0514990529705	0.130607344012024	3.42840327080473	0.143727656929684	3.73593454687084	0.162720798017561	4.52556306268615	0.185723596708449	5.64110765062541	0.218191671759521	6.86641558368893	0.265242314671905	9.52005861456606	0.269715421217862	11.509735980249	0.334351501468844	14.9442457910042	0.40771171412962	22.4188672284045	0.444616381333853	26.1467893128702	0.464892959476447	29.8795064787306	0.504258785479987	33.5999460524148	0.550834266012821	39.9729361601689	0.559764340484978	44.7571445425664	0.67549501572635	55.9737346982981	0.769534703484284	65.2985113737036	0.764377778039889	74.6149150284606	0.898151456939048	93.2598730101712	0.96203023742712	111.893492605736	1.07816669133915	131.696545648337	1.09795411827485	150.502567165089	1.20409072792961	170.816710807474	1.2535516445141	188.096174450825	
0.0147572224117836	0.0842410825958666	0.024691237481637	0.120029221972431	0.0209224773798909	0.163644435318777	0.0262038636254928	0.218709123444691	0.0264600532257254	0.269336655432346	0.0317887429767237	0.315208589234814	0.0396358109874518	0.345290125067157	0.0433575240793221	0.383336019450016	0.04256818954643	0.425468312896867	0.0536075395268113	0.797054757981289	0.072049829393665	1.18575366907426	0.0853927652974562	1.55670799740845	0.0994898743173169	1.92336852528934	0.122929663859564	2.30925719770435	0.127143317004056	3.07813836979885	0.131482289491898	3.45784610128016	0.144155119076759	3.77004423454601	0.16356576887155	4.56598758277857	0.186423696735437	5.69096507096678	0.21972106458747	6.92703164190125	0.266384691152638	9.60367554531117	0.271113204111399	11.6108850576285	0.337233379511224	15.0769555262933	0.410441847334479	22.6206550184169	0.446301854844059	26.3791859491661	0.46682508006904	30.1465427252214	0.506832390775348	33.9027264576216	0.552638373063323	40.3059323935513	0.564438106800355	45.1540444026934	0.678102319854996	56.4738548971121	0.772415616751618	65.8819737631164	0.768375742790049	75.2828595472492	0.901338202206729	94.0933023667379	0.966498093907959	112.894299247462	1.08399560204894	132.8633810202	1.10275405928128	151.834149767286	1.21047441315283	172.317958022965	1.26053125068484	189.763659012699	
0.0150496239252281	0.0842514217311452	0.0252270500655182	0.121100926822351	0.0209340058408104	0.164320400852859	0.0262644280492646	0.220152600607208	0.0270728730390657	0.2711328273475	0.0318985155037733	0.317971910493938	0.0397716545803705	0.348822515009572	0.0436606377239802	0.385364410817355	0.0428093487814641	0.428584401668202	0.0540072342156154	0.804158304166446	0.0725429173433148	1.19570415181947	0.0858420991681947	1.56991554787303	0.0998560434917243	1.94058285811025	0.12390173970385	2.32918703419322	0.127939179922891	3.10487268152531	0.132422890084785	3.48784772527382	0.144604810921678	3.80468314624907	0.164460190966587	4.60530056943097	0.186985477478351	5.74158338181546	0.221057749079118	6.98660229057321	0.267280092044368	9.68777024451436	0.272269163579742	11.7110124741922	0.339222786072914	15.209963284792	0.41202018819808	22.8216157940223	0.44870368445973	26.612566062054	0.46845659589813	30.4137466097677	0.508678785260912	34.203931065107	0.554244900212477	40.6388503958412	0.5686684103869	45.554058605362	0.681121320466435	56.9724738040073	0.775496770100635	66.4639236847398	0.771205770922897	75.949984502211	0.906766793543482	94.9227680146154	0.973883283416181	113.891544511833	1.0880460667764	134.031781013913	1.10864537158086	153.16595588689	1.21406356536727	173.815763070384	1.26490694993791	191.435926847089	
0.0151082759966876	0.0843547912560601	0.0251223300209244	0.12238246300394	0.0216194676058909	0.165019081925533	0.0262870242865694	0.221563903486682	0.0274443689217002	0.273733603721245	0.0319591903780353	0.320584619437603	0.0400299674268556	0.350932746344268	0.0443417896206654	0.388234514025354	0.0430109303285403	0.431847173738073	0.0542495425717369	0.811699339110249	0.0728562989241473	1.20646628214991	0.0866163159704796	1.58346361313779	0.10011111263188	1.95694025778789	0.124678528405811	2.3488484169627	0.128563795166559	3.13195996449078	0.133197707561009	3.51812641772027	0.14513442634103	3.83816791650635	0.165258766135402	4.64583964219462	0.187654122638274	5.79221379985704	0.221879796417382	7.0470781847447	0.268143298354436	9.77094014044489	0.273506974125557	11.8111743496895	0.340215945532258	15.3442013203534	0.413240977557668	23.0215036860727	0.452550416230756	26.8465217322657	0.469903937745795	30.6809635328294	0.510773787463744	34.5042527788336	0.555937795085845	40.9721111248222	0.571430015143814	45.9572691069548	0.683648574905021	57.4727355638459	0.778679057051763	67.0463504434987	0.773584231209884	76.617146710074	0.912288436109953	95.7562271735031	0.97919601800879	114.892775836633	1.09176706678539	135.195636153679	1.11364709673196	154.498775285407	1.2187668513125	175.308993461534	1.26961292067638	193.10239813005	
0.0151569118378954	0.0845760458406408	0.0248259750314978	0.123253358709204	0.0215905946225761	0.167258083151968	0.026538219660333	0.222089285809133	0.0275554199742059	0.275080354307832	0.0322765966781252	0.322931872356281	0.0402186234505664	0.353847756760528	0.0446879902058534	0.391403484454117	0.0432534153012621	0.435348306168062	0.054429664371533	0.818102065091296	0.0731040619813019	1.216303725623	0.087543976895558	1.59734276356209	0.100607366662098	1.97388345933715	0.125263520352916	2.36971725939282	0.129019062656401	3.15859089941637	0.133698087315303	3.5483820599341	0.145690677728692	3.87132020462029	0.166056735598206	4.68561456482209	0.188715514686708	5.84211871764746	0.222523061317034	7.10822137150921	0.269430529282524	9.85438291387682	0.274868753709353	11.9108323796979	0.341084971723616	15.4783117647281	0.414403077686753	23.2216597990119	0.455226836878604	27.0806655296286	0.471942626239752	30.946429569534	0.512763960716176	34.8046713501033	0.557612074375045	41.3050812811738	0.573697647040372	46.3571044956976	0.686402315876661	57.9727738062774	0.782083658088566	67.6293508969364	0.776325405409241	77.2837799267398	0.916008670933052	96.5912211519208	0.98214823745905	115.895497277482	1.09553978641708	136.35843331105	1.11792880781317	155.833084799972	1.22670760339002	176.810121467741	1.27572054494335	194.767647517851	
0.0151677799612767	0.0850341764900578	0.0250668965879195	0.124198760216899	0.0210355046727077	0.167966150209518	0.0269493482546283	0.223993141891862	0.0279924659865185	0.27701602087574	0.032586710067601	0.325448655079317	0.040471114340597	0.357334133549177	0.0449918173163649	0.393118427582325	0.043636211936446	0.438628395016231	0.0548994570215124	0.82453692169964	0.0733245360180247	1.22618296219464	0.0881440514459141	1.61063098984087	0.101244721836928	1.98953200615386	0.125842970636741	2.38915931570641	0.129407522961008	3.18481507922681	0.134340694034775	3.57745352555054	0.146244545864792	3.90329390407203	0.166914470949889	4.7257233665767	0.189733999606807	5.89135867115118	0.223352682627426	7.16799085754141	0.271488784625384	9.93782289334116	0.276046156431832	12.0102585103962	0.342068454325201	15.6115476972468	0.415559740032858	23.4216240595098	0.45680804770291	27.3143175886954	0.474896997514598	31.2114057305876	0.515011880591344	35.10376744338	0.56026977573293	41.6377422384453	0.576055061978198	46.7549617553858	0.689676790864191	58.4700553340188	0.78553479026268	68.2131560130403	0.780090938252192	77.9500108120725	0.919078505284031	97.427332717375	0.984865450130915	116.89724269232	1.10159053249237	137.523808369184	1.12207204744967	157.165129338144	1.23293999211739	178.314572432737	1.28091617427183	196.435161882046	
0.0151697741099053	0.085556321011524	0.0252315132921767	0.124217132009002	0.0210868612280327	0.16826510474177	0.0268686482976791	0.226089898153697	0.0282605150451148	0.279534811762982	0.0327981754967158	0.327643287518328	0.0407861048917868	0.358827771161103	0.0452558657012968	0.396990430106209	0.0437231749416763	0.442113258405768	0.0553087709803273	0.830944711746946	0.0735930489160018	1.23543204265916	0.0886601075972842	1.62282060477975	0.101720958473697	2.00656030729933	0.12626531013422	2.40855713419979	0.130101768426549	3.21136359210845	0.135197204365498	3.60707516995181	0.147499385111406	3.93548692997968	0.167757568611496	4.76668991638179	0.190457475024301	5.94165707271068	0.224102733069797	7.22766115772413	0.273194597173107	10.0213988458949	0.276974896768407	12.1111142211786	0.34333910214962	15.7448609295356	0.41739890774638	23.6222923998406	0.458060539894159	27.5473326231514	0.477536417449841	31.479043611433	0.519231676999606	35.4019433899965	0.564745480132303	41.9688981785078	0.578825682071539	47.1544208898263	0.693909493642359	58.9643119261816	0.789392787075447	68.7960298066138	0.785136452139819	78.6152954737143	0.92220540061097	98.2612687133983	0.987860535655651	117.896492162775	1.10928864642991	138.691001368899	1.12658539331619	158.497755021575	1.23637859788827	179.817175653832	1.28476246240858	198.103734228635	
0.0151211142638579	0.0855751148091487	0.0250579538408151	0.124950497569976	0.0217507227732883	0.168960991846853	0.0267502242131658	0.227987627880406	0.028191150320023	0.281966087436197	0.0330653145250972	0.33016743351012	0.040818595453582	0.361340246517436	0.0454469665981116	0.400467813811673	0.0441332071277344	0.445886249703141	0.0557432869500802	0.837717172772553	0.0738796414278241	1.24578392541496	0.0890079506542248	1.63684969813145	0.102029153484166	2.02371340566387	0.126668248829092	2.42869535410483	0.130920832587299	3.23800663422693	0.136372447257869	3.63715013559474	0.149710541461807	3.96784573129773	0.168565587638625	4.80601361324329	0.191002669316662	5.992157105598	0.22492435886236	7.28780503541354	0.27436486849379	10.1034632619819	0.277964725521397	12.2104472196239	0.345265347258151	15.8773844003185	0.420665047373912	23.8209397702806	0.459373941222226	27.7806177411412	0.479437577597062	31.7464561122261	0.522946216820695	35.7027158638278	0.568254926391746	42.3038017604324	0.580999122406638	47.5548448744082	0.698340501807601	59.4673080489695	0.794371241744586	69.3770260539661	0.789525254971753	79.2811389288743	0.92645233542381	99.0906896577943	0.991184766490152	118.894385627627	1.11401563365616	139.860816972858	1.13145389984488	159.830350902684	1.23946747463322	181.320061996977	1.29074244423065	199.76756800619	
0.0151825087172362	0.0855395062742762	0.0249862008874056	0.126252952128712	0.0216171710138871	0.169795107588125	0.0270133613295178	0.229603632541675	0.0282018647206073	0.283961445957536	0.0331128819537706	0.33197786630152	0.0409428890138216	0.364412388506869	0.0455992405548297	0.403405612526099	0.0449084877885426	0.448795730391877	0.0561376584609703	0.843482815935161	0.0741433267657463	1.25556013443168	0.0893867322006069	1.65072209646741	0.102322875136431	2.04008093347403	0.127313984728404	2.44921238944911	0.131524808445004	3.26457773167994	0.137507483147246	3.66684372466148	0.151171232806073	4.00152328531881	0.169131387576892	4.84599854910136	0.191994311756401	6.04152092499827	0.22618848381704	7.34764902724817	0.27634801001946	10.1854345458158	0.279341485504514	12.3103678825858	0.347280956554351	16.0098445411694	0.423357879244011	24.0205743426027	0.461394470957417	28.0139401120323	0.481614481532624	32.0121996830447	0.524735089118988	36.0038869437021	0.570256903060587	42.6385265284312	0.583058064384161	47.9542891076882	0.70149299449812	59.9702371165352	0.798121092265038	69.9613378095265	0.792734810748068	79.9478541019228	0.932806624731239	99.9218316862264	0.996725209289852	119.892271641898	1.11705067734886	141.028918943362	1.13640496002334	161.160502993474	1.24422858676978	182.817107085211	1.29856402169825	201.432713085867	
0.0154364392427995	0.0859982117243175	0.0252086782091907	0.125194285794217	0.0211197285709276	0.171557242575177	0.027201063118663	0.230692304923946	0.0282465060996361	0.285473797331557	0.0332136751283745	0.333585241677469	0.0410561085549037	0.366811620864273	0.0458758088605038	0.407133929445843	0.0452517627082565	0.451662777697823	0.056340686154098	0.850474021340092	0.0747903995466166	1.2649820916409	0.0897885026328041	1.66435304943736	0.102803004785973	2.05683263182798	0.127670940017143	2.46988984509924	0.132266067478773	3.29165407160568	0.138162478631046	3.69708306873102	0.151756021937298	4.03578896951781	0.169706817163596	4.8851839445671	0.193313342021621	6.0911874242209	0.227398718463102	7.40752049309745	0.278765389165855	10.2678668343023	0.281227777974657	12.4104077548317	0.348897849597595	16.1436066709178	0.424729408168537	24.2228277938803	0.46350247758709	28.2456084541094	0.483567049737309	32.2793961170108	0.526451903706022	36.3048605832	0.571935785833628	42.9732103182387	0.58558977956406	48.3531000416476	0.703964924862801	60.4712215826575	0.800459776070448	70.5465063818149	0.795541353082117	80.6156421585262	0.938462592986171	100.755812385731	1.00350251049785	120.890701548527	1.11960499646604	142.197587157965	1.14179179929527	162.489343782142	1.25112057049217	184.314897231469	1.30341174248034	203.100495670951	
0.01542246627912	0.0870299060852178	0.0254709968545244	0.125900053649271	0.0216596875280686	0.172092476543769	0.0270495349315906	0.231665493312449	0.0285105027175864	0.287589733016752	0.0335062902763016	0.336006709360286	0.0412051784243522	0.369957977617846	0.0458647530254145	0.410826652382629	0.0453750936389281	0.455266268294667	0.056574818394392	0.857921691200224	0.0756304369201067	1.27516063199074	0.0899787853481707	1.6782859837378	0.103305015114403	2.0730562703072	0.128240774110143	2.48999686569951	0.132974090700597	3.31912296397797	0.138808854217991	3.72711938448894	0.152266333877254	4.0690409091425	0.170655663942683	4.92367317644138	0.194295702513478	6.14014751530425	0.228328605976681	7.46734585848147	0.280234370488805	10.3527950671702	0.283210348975007	12.5094529746151	0.350451753799588	16.2774321305982	0.426178227248138	24.4229764562392	0.465721497835921	28.4789978802226	0.485280234066812	32.5461864943536	0.52825791247652	36.6051971980871	0.573799089388579	43.3054130648253	0.588613603407928	48.7534644215876	0.706219281716332	60.9719750807922	0.802417013143274	71.1285382598209	0.798265331949682	81.2836984360184	0.941680586926096	101.59053069268	1.00815980203336	121.891180364723	1.12245285263281	143.364005297333	1.1465376867235	163.824860290706	1.25652975151149	185.815950731874	1.30736825381987	204.767324581763	
0.0153147005783255	0.0869356897145467	0.0256923673670909	0.126814532338574	0.0223678491444574	0.173166320525126	0.0268964032325954	0.232757643602294	0.0284837150950344	0.289438757485505	0.0335777598806321	0.339811482039008	0.0413688703725815	0.372402699260093	0.0456914987691869	0.413055540028461	0.0457596100805751	0.459538186533862	0.0569739089604349	0.864245254766189	0.0761961462610927	1.2864929645404	0.0901387085715233	1.69113311238313	0.103847519214602	2.08906733441886	0.12905394429993	2.50964125183281	0.133699063580048	3.34535180040107	0.139419019788146	3.7577317232319	0.15268698934268	4.10300531050293	0.171882580104072	4.96452237960765	0.195293102814302	6.1910498795247	0.229197327549974	7.52719543825128	0.280988995130715	10.4372092100013	0.284706667278573	12.6097759689101	0.351932527496937	16.4104194000013	0.428603544609693	24.6215679473273	0.467980413289678	28.7136129267858	0.486938675357106	32.8124367046287	0.529885518220493	36.9046807215363	0.575504731343908	43.6385322327817	0.592107223734758	49.1534041184537	0.708402999117372	61.4719909714829	0.805195637665829	71.7048853451016	0.801701530721246	81.9486254698086	0.944073090611475	102.424213368975	1.01140738273804	122.891599576277	1.12680765334546	144.526757751223	1.15047982845455	165.162448060579	1.26184589383611	187.31061163443	1.31203059563463	206.433527643835	
0.0153084662060413	0.0878885199746127	0.0255667648511546	0.127737000028958	0.0218600078373669	0.174325205895039	0.0272043185901958	0.234517377523448	0.0283730011492835	0.291542149420368	0.0334856600260232	0.342220376867665	0.0417500074695157	0.374088276624765	0.0458985561670529	0.416129486455296	0.0459684138654327	0.463338157080787	0.0572439903627946	0.871451712090953	0.0765148405453731	1.2964240059278	0.0904125063671427	1.70437663518045	0.10435260043371	2.10641438070035	0.129720893681547	2.52948098286687	0.134449320595627	3.37112405595364	0.139786648147111	3.78763905081936	0.153190077339369	4.1357371064944	0.173069757839958	5.00485190480196	0.196168720930241	6.24105118919701	0.230149721611585	7.58705526256893	0.281936135854846	10.5200438298209	0.285888464551403	12.7107313312033	0.353264628612493	16.5431086461946	0.431146571499967	24.8208597929583	0.469734149007845	28.9455085115603	0.489998948989831	33.0756768804857	0.531585859698933	37.2044026635533	0.577792996299336	43.9707349793683	0.595436956442484	49.552855802314	0.711280619999422	61.972416644087	0.810961423300021	72.2865223423547	0.80530221541391	82.614878706882	0.946366372947373	103.258760312578	1.01448905814526	123.891243927486	1.13394264376787	145.690866210716	1.1542896086419	166.495788999713	1.26677181700102	188.81027932691	1.31824527328396	208.096899485415	
0.0152642987559692	0.0884580891855555	0.0252050471621741	0.129672441042191	0.0214021872386973	0.175499094288839	0.0274525231291873	0.235392529663714	0.0285451692301781	0.29335380457259	0.0336171543104953	0.343771116192235	0.0420186017388985	0.377976169839324	0.0461743579709648	0.418427874044958	0.046004241708177	0.46658387430682	0.0573424893435505	0.877811131574337	0.0768309029819012	1.3053886837746	0.090861861320696	1.71737335750722	0.104863247655633	2.1226710811294	0.130136767623374	2.54986972853258	0.134896832700435	3.39800179134977	0.140182401481652	3.81823998086132	0.153645560744701	4.16930383313436	0.173993448554323	5.04479074019477	0.196907039152876	6.29071442879079	0.231351780351367	7.64683126785884	0.283005748847699	10.6036998761123	0.287489485293928	12.8099488456548	0.354582805730838	16.6763399221007	0.432698374277262	25.0211742307276	0.47139473876332	29.1789053882538	0.494510664280575	33.337762216405	0.533355102106729	37.5040575503482	0.580485849679919	44.3043049074295	0.597721124032513	49.9533170397972	0.715945277013632	62.4695044567421	0.816204281164707	72.8746636961601	0.808693529929156	83.280722162042	0.948763079758479	104.093612729971	1.01865801733486	124.89105964204	1.14027924562353	146.85804430927	1.15813117495029	167.829591874822	1.27042130037349	190.314134245486	1.32664550396007	209.759898797983	
0.0152865647542933	0.0886243084293566	0.0252664112486152	0.12994050185988	0.0218797959566577	0.176532847745646	0.0273694275195331	0.236434708679038	0.0286641535881632	0.294948286952259	0.0339762519496838	0.345298805284178	0.041988699302165	0.381414758140632	0.0463220761188251	0.421449026125852	0.045827948860701	0.469640096501749	0.0576868046990083	0.883916241799268	0.0772321462506004	1.31519632492672	0.0911800014185628	1.73057252606903	0.105207109343478	2.14013407706592	0.130841776418871	2.56882935977542	0.135403734014886	3.42443272476196	0.140796713492006	3.84831517933488	0.154183351139011	4.20289337717631	0.174581023466365	5.0853046672501	0.197699827452804	6.34137371783081	0.232376911730695	7.70691367826124	0.284047210718094	10.6869237887496	0.289076618453955	12.9093442427096	0.355939508224117	16.8108526978085	0.434206331001724	25.2211180021298	0.473069798850201	29.4131181034839	0.497054124273599	33.6077563432523	0.535408800159094	37.8036006784394	0.583299946128942	44.6373458442934	0.600038388583024	50.3525005027686	0.720811198232572	62.9684809914889	0.819096906104483	73.4592436726093	0.812886259035359	83.9450680505731	0.953080926100972	104.923324246997	1.02376927487769	125.890256958434	1.14467997012019	148.02540122175	1.16184351701478	169.164154709116	1.27402970274038	191.814979129644	1.33295779161947	211.429424818843	
0.0152644786656626	0.088932728982015	0.0256850481320593	0.129521042923346	0.0224670303830321	0.177250635482108	0.0273503535092854	0.238454659935945	0.0289079600697892	0.296603014258111	0.034280522323176	0.347128592121914	0.0421622431094875	0.383111569583326	0.0464781634078483	0.424907026681154	0.0460632500447126	0.472219539768782	0.0581628610230062	0.891378987442862	0.0776863297741142	1.32538208302617	0.0914560405758412	1.74413979986097	0.105502134841529	2.15710556753704	0.131521403824878	2.58921810544114	0.135981297715647	3.4513719274451	0.14113298805569	3.87798478684647	0.154500851226159	4.23613507225317	0.17543536935393	5.12520205879032	0.198577049151971	6.39125535255796	0.233697229788017	7.76643962345175	0.284885849215884	10.7702082373513	0.290231912006282	13.009309609153	0.357913180553619	16.9443149417021	0.436017256751003	25.419988889977	0.474937865343178	29.6453955304959	0.498553073557427	33.8773108858653	0.538965477698011	38.1027489257777	0.585597338199872	44.9715006429036	0.601986534760274	50.7525929365298	0.724014936426931	63.4705457917464	0.82213922711464	74.042981733491	0.817950272016167	84.6072607214141	0.960534608724232	105.751776615961	1.02791323948517	126.892181187198	1.14860209476648	149.194814494376	1.1672866928043	170.4935170384	1.27853277494289	193.314006072223	1.33679272571165	213.093303299879	
0.0152899520130684	0.0888577720702339	0.0258738542063908	0.130935547224019	0.0219666116804992	0.179216788310971	0.0274519044268566	0.23930581596914	0.0290977151443623	0.299896199829364	0.0344336503026966	0.350621109818497	0.0424071229636654	0.385401255128095	0.0465802128900414	0.427593746662155	0.0464194759711063	0.475179515600962	0.0584029677383774	0.898199062332835	0.0778965587240692	1.33539403305838	0.091876281244768	1.75724106314178	0.106116242650693	2.17330662144489	0.131937484302039	2.60981523452302	0.136392420183557	3.47834815019882	0.141659084621119	3.90800457162947	0.154978878339294	4.26936466013713	0.17661620032436	5.16533460926945	0.199250990589139	6.44121894366779	0.234691485006668	7.82605544126644	0.285712354579928	10.85431597507	0.291303227931178	13.1100423853615	0.359505918398324	17.0763392236088	0.437470281005241	25.6212868043385	0.477740807269054	29.8785241863006	0.500091995401255	34.1450437616088	0.543561603244585	38.4006678273759	0.587553584316663	45.3042361059775	0.604195986190391	51.1521563790937	0.726538299435991	63.9710683218936	0.824888098246992	74.6280981517177	0.8214950774357	85.277514920078	0.966403292196612	106.58682274844	1.03111516427457	127.892138462776	1.15179551421732	150.36167966856	1.1737464467445	171.825248652202	1.28672229889201	194.810335904754	1.34019692167425	214.758105652866	
0.0153980268438377	0.0881344255024194	0.0256113682344019	0.131903045813938	0.0215750060521361	0.179898370884064	0.0277234426127287	0.241039385547955	0.0290003861957909	0.30230008879942	0.0344684254598912	0.353024998788553	0.0427321876195268	0.388472000133732	0.0465910429376056	0.43070637207783	0.0465566998277394	0.478551688964323	0.0586847849664514	0.904007837370131	0.078213142721611	1.34596431094757	0.0926212081120792	1.77037643611026	0.106504780313293	2.1896622748928	0.132594478625291	2.62916113178534	0.136989423336813	3.5041604526202	0.142332748984023	3.93800153901048	0.156082035129617	4.30179982990267	0.177267932936963	5.20546529710353	0.200041145725822	6.49092502409797	0.235495952868774	7.8849746298284	0.286613367877622	10.9368562969699	0.292326100783359	13.210899958789	0.36052871271087	17.2098145060178	0.438950138388781	25.8202806267597	0.480793356131099	30.1121464430464	0.501856055927361	34.4123892071797	0.546468494632126	38.7016116645528	0.589750168134294	45.6369343161502	0.607609943270734	51.5506469381026	0.729171094003268	64.4709426515596	0.827833007956382	75.2127898868705	0.823816529645848	85.9463237061747	0.969926095888411	107.422524531981	1.03516145418289	128.890829139714	1.15456525367733	151.527099430176	1.177516532782	173.159900893458	1.29358445730572	196.310793358739	1.3438498691707	216.427408156319	
0.0156182827539097	0.0888262453473891	0.0256184482825099	0.131588404317815	0.0223325862594389	0.180187182731883	0.0279041099172682	0.241987064430275	0.029205521087746	0.304135463572338	0.0346182257860104	0.355687999148858	0.0434488064190745	0.391376009302602	0.0467014828882482	0.43361666767378	0.0465599516743901	0.482413010382937	0.0591383855868096	0.910927680186171	0.0784711645094097	1.35553260220937	0.0931851433795965	1.78353334591225	0.106771876171946	2.20626053785986	0.133357622275705	2.64884882441631	0.137740833393769	3.53204471484105	0.143022961706386	3.96849769526778	0.157225985816229	4.33556865353172	0.177952623417019	5.24570914062505	0.201085435248759	6.54132493981328	0.23638698528139	7.9445420188715	0.2874544799187	11.0204164170407	0.293210516198495	13.3116262157397	0.361757543336675	17.3429321605751	0.440444261640587	26.0198611823751	0.482774901963413	30.3464988566561	0.503769591110636	34.6788331325412	0.54865366248391	39.0029503824825	0.59233897167402	45.9719049532971	0.611314078093943	51.9509219110797	0.731771963123644	64.9717483037561	0.832928455629575	75.7925567884827	0.826220264173661	86.6131282861861	0.97270430430447	108.255417446771	1.04094504525489	129.890130764232	1.1571784169971	152.693949703199	1.18064520697232	174.48763899625	1.29867159673353	197.81265152181	1.35061289464054	218.091554858244	
0.0159876490314134	0.0899857055179259	0.0259692404757253	0.132042293084144	0.0226713091989069	0.180825560670715	0.0278258250689375	0.242670102194822	0.0293646709874088	0.306525935677191	0.0345804696922509	0.358082371166807	0.0439994491872183	0.39421249758802	0.0468209974772786	0.436730049789012	0.0467917681811011	0.485733175203741	0.0593428232208288	0.917461897266976	0.0787861868798069	1.36580299424377	0.0934607795710585	1.7965828043773	0.107247401351025	2.2235822056024	0.133667943632401	2.6697495646431	0.13828846023088	3.55821930172674	0.143809466416567	3.99786462295698	0.158053138475716	4.37000244144746	0.178754660460282	5.28573552033572	0.202228880230103	6.59151949891064	0.237145864041879	8.00460487150077	0.28824059835696	11.1036682693539	0.294008596447873	13.409410424817	0.363079930845063	17.477260534422	0.442014487273575	26.2201197407926	0.484262023858009	30.5797131941336	0.505965960520425	34.9454633224087	0.550468842942429	39.3025195876046	0.595956944094794	46.3061193565493	0.614170114451979	52.3534171569692	0.734145680726272	65.4726061100142	0.839127812316552	76.3744992595258	0.829574091220593	87.2809535956908	0.975536158006908	109.088459373165	1.04746907677472	130.888314801713	1.16206521250697	153.857298203508	1.18537763500235	175.816777808127	1.30457664459155	199.311782772512	1.3595504012484	219.756908554168
