Repository: Hhunhun/Indentation-Yield-Analyzer

# Indentation-Yield-Analyzer

本项目是一套用于分析金属材料（特别是块体非晶合金）纳米压入试验数据的自动化工具集。基于 Python 开发，旨在通过载荷-位移（P-h）数据和压痕形貌参数提取材料的本构关系参数，如表征应力（$\sigma_r$）和屈服强度（$\sigma_y$）。

## 核心功能模块

### 1. 载荷-位移数据处理 (calculate_C.py)
* **自动化分组**：支持多列并排或垂直堆叠格式的原始数据读取。
* **数据清洗**：内置基于中位数绝对偏差的异常点剔除机制。
* **物理拟合**：执行 $m=2$ 约束下的 Kick 定律拟合，提取加载曲率系数 $C$。
* **稳态识别**：采用中段锚定与双向截断算法，自动排除压痕尺寸效应（ISE）及大载荷下的剪切带干扰，提取本构响应。

### 2. 经典本构参数求解引擎
项目集成了三种基于物理力学推导的主流参数提取模型：
* **Yao 模型 (yao_sigma_r.py)**：基于 CR-EMI 能量法，利用 $C$ 值与等效弹性模量 $E^*$ 求解隐式方程获得 $\sigma_r$。
* **Dao 模型 (dao_sigma_r.py)**：基于量纲分析，利用压痕形貌比 $h_p/h_{max}$ 求解隐式多项式方程提取特征参数。
* **Xu 模型 (xu_sigma_r.py)**：利用弹性回复比 $h_e/h_{max}$ 进行显式解析求解屈服强度。

File: data/Pd_Fn/ZT3.TXT (part 7 of 25)
i5.8Be24.9)_91Cu_9_Pd_[¦Ìm]	Y_ZT3:(Ti36.1Zr33.2Ni5.8Be24.9)_91Cu_9_Fn_[mN]	X_ZT3:(Ti36.1Zr33.2Ni5.8Be24.9)_91Cu_9_Pd_[¦Ìm]	Y_ZT3:(Ti36.1Zr33.2Ni5.8Be24.9)_91Cu_9_Fn_[mN]	X_ZT3:(Ti36.1Zr33.2Ni5.8Be24.9)_91Cu_9_Pd_[¦Ìm]	Y_ZT3:(Ti36.1Zr33.2Ni5.8Be24.9)_91Cu_9_Fn_[mN]	X_ZT3:(Ti36.1Zr33.2Ni5.8Be24.9)_91Cu_9_Pd_[¦Ìm]	Y_ZT3:(Ti36.1Zr33.2Ni5.8Be24.9)_91Cu_9_Fn_[mN]	X_ZT3:(Ti36.1Zr33.2Ni5.8Be24.9)_91Cu_9_Pd_[¦Ìm]	Y_ZT3:(Ti36.1Zr33.2Ni5.8Be24.9)_91Cu_9_Fn_[mN]	X_ZT3:(Ti36.1Zr33.2Ni5.8Be24.9)_91Cu_9_Pd_[¦Ìm]	Y_ZT3:(Ti36.1Zr33.2Ni5.8Be24.9)_91Cu_9_Fn_[mN]	X_ZT3:(Ti36.1Zr33.2Ni5.8Be24.9)_91Cu_9_Pd_[¦Ìm]	Y_ZT3:(Ti36.1Zr33.2Ni5.8Be24.9)_91Cu_9_Fn_[mN]	X_ZT3:(Ti36.1Zr33.2Ni5.8Be24.9)_91Cu_9_Pd_[¦Ìm]	Y_ZT3:(Ti36.1Zr33.2Ni5.8Be24.9)_91Cu_9_Fn_[mN]	X_ZT3:(Ti36.1Zr33.2Ni5.8Be24.9)_91Cu_9_Pd_[¦Ìm]	Y_ZT3:(Ti36.1Zr33.2Ni5.8Be24.9)_91Cu_9_Fn_[mN]	X_ZT3:(Ti36.1Zr33.2Ni5.8Be24.9)_91Cu_9_Pd_[¦Ìm]	Y_ZT3:(Ti36.1Zr33.2Ni5.8Be24.9)_91Cu_9_Fn_[mN]	X_ZT3:(Ti36.1Zr33.2Ni5.8Be24.9)_91Cu_9_Pd_[¦Ìm]	Y_ZT3:(Ti36.1Zr33.2Ni5.8Be24.9)_91Cu_9_Fn_[mN]	X_ZT3:(Ti36.1Zr33.2Ni5.8Be24.9)_91Cu_9_Pd_[¦Ìm]	Y_ZT3:(Ti36.1Zr33.2Ni5.8Be24.9)_91Cu_9_Fn_[mN]	X_ZT3:(Ti36.1Zr33.2Ni5.8Be24.9)_91Cu_9_Pd_[¦Ìm]	Y_ZT3:(Ti36.1Zr33.2Ni5.8Be24.9)_91Cu_9_Fn_[mN]	X_ZT3:(Ti36.1Zr33.2Ni5.8Be24.9)_91Cu_9_Pd_[¦Ìm]	Y_ZT3:(Ti36.1Zr33.2Ni5.8Be24.9)_91Cu_9_Fn_[mN]	X_ZT3:(Ti36.1Zr33.2Ni5.8Be24.9)_91Cu_9_Pd_[¦Ìm]	Y_ZT3:(Ti36.1Zr33.2Ni5.8Be24.9)_91Cu_9_Fn_[mN]	X_ZT3:(Ti36.1Zr33.2Ni5.8Be24.9)_91Cu_9_Pd_[¦Ìm]	Y_ZT3:(Ti36.1Zr33.2Ni5.8Be24.9)_91Cu_9_Fn_[mN]	
0.0166112204065565	0.10022683365219	0.0271624550693166	0.152930504112517	0.0241078093315558	0.210851660984629	0.0311517142684708	0.282652957129114	0.0336897240707933	0.366132905927839	0.0402524367224411	0.427261387073214	0.0483532149077927	0.473647557341092	0.0517976632654965	0.526298102399422	0.051555435650166	0.586161758190691	0.067672480095665	1.11705444365993	0.09005751823914	1.66630131000518	0.104771904967378	2.19708909458788	0.120778259935407	2.72301927934044	0.148463514428509	3.26863279251385	0.155769788655192	4.35699368127676	0.163486499158485	4.89711613068085	0.178873127973434	5.36753175918968	0.201094798387665	6.48407334244962	0.229135439970817	8.09150151274428	0.264539096351255	9.80606483598246	0.323093950853338	13.6009928707624	0.329786153681202	16.407649643158	0.406002996395431	21.4730383837305	0.493946577284076	32.2188128624518	0.539456405558347	37.5772348284649	0.569720734135048	42.9456989470089	0.614076193229823	48.3017774399632	0.661320551131468	56.3033228278212	0.690909831865875	64.343181456699	0.820674134073669	80.4675321484534	0.927944697172239	93.8736547246137	0.924597177949945	107.278571738319	1.0790710426407	134.083107178998	1.16435644665865	160.883248174317	1.28414131673865	188.844686583047	1.31821112864641	215.812073698026	1.45216736834165	244.302513901444	1.52389040007414	269.736011772062	
0.0168160771502946	0.100296217180703	0.0269313761278808	0.153603370088802	0.02435598050155	0.212060503077148	0.0311418935708466	0.285362989277203	0.0340270800775558	0.36679819035665	0.0402669437159409	0.429984341321413	0.0485606680799184	0.477311234656461	0.0518336750531801	0.529978106962902	0.0516092257455601	0.589410152968998	0.0681770834095154	1.12326438587719	0.0904623676004981	1.67642781270864	0.105163333312652	2.2095490258912	0.120842520011582	2.73980217699916	0.149438697648034	3.28932119120372	0.156370738899047	4.38426233930503	0.16424764916157	4.92764534888797	0.179824807050004	5.40043538418801	0.201862949395753	6.5241732966402	0.229581063312667	8.141814349803	0.265826336866172	9.86667437493706	0.32392677397214	13.6855876901644	0.331920993053247	16.5074147752573	0.4068733907404	21.6071097125589	0.496733589167233	32.4179743229285	0.542460719963938	37.8088957199618	0.570922428276352	43.2114834960189	0.615599351382529	48.6020917031095	0.66266779554898	56.6370082398761	0.693230163791321	64.7435234848983	0.824170377502436	80.9662963416632	0.930831768155277	94.4569308495204	0.926888061242739	107.943841498801	1.08203549319421	134.9157691258	1.16705269511089	161.878630793626	1.28650814136599	190.014740605575	1.32131724480693	217.147113369455	1.45562666871136	245.802807442664	1.53196367090822	271.408070990205	
0.0168006069953518	0.100383666911115	0.0269574865130254	0.153979246041297	0.0238873949794983	0.214017997516861	0.0309132507029716	0.286686223969899	0.034218299007867	0.369095239170174	0.0403150856367653	0.432871062815813	0.0486065283681134	0.48027691483914	0.0519048127778007	0.532554203289591	0.0518438565228351	0.591872453324007	0.0687019529807601	1.12917432582435	0.0905220730116048	1.68646141598969	0.105640383465517	2.22298963981901	0.121335670007681	2.75595340515164	0.149896881440656	3.30952646633094	0.15725229806143	4.41123297412357	0.164901571595871	4.95724650419357	0.18033460850295	5.43424472034713	0.202611071264085	6.56447581348113	0.230143131872093	8.19182823232947	0.266580646080795	9.92695795100603	0.324417230356257	13.76960229563	0.334305503808986	16.6070290331068	0.407701497120656	21.7411456511312	0.498456322745918	32.6188307904105	0.545541234856811	38.0425272899329	0.572550660160174	43.4774207819238	0.616973885382218	48.9016236553303	0.6639785039577	56.9699821215178	0.694926225335994	65.1451619140599	0.827490665129369	81.467020037477	0.933385261093972	95.0404155906739	0.929603847821479	108.609692404541	1.08565698188392	135.744601474356	1.16977803871489	162.878647673847	1.28948188357313	191.18194850645	1.32403879371923	218.480662924836	1.45919523510544	247.301834385243	1.53541200146776	273.077179778572	
0.0166007215285654	0.100623722569277	0.027264425835836	0.154130644160142	0.0237906589749094	0.21503992026715	0.0310605356257659	0.287218416588353	0.0341798691487893	0.371406054094851	0.0403519297561687	0.435048960553107	0.048780515892436	0.482084029794026	0.0520986299409394	0.53615376486951	0.052053539464564	0.595975802185203	0.0689868257443299	1.13626006046612	0.0906530629848925	1.6953290034627	0.105907714296859	2.23723817604193	0.121834099787882	2.77387647441817	0.150394674749184	3.32926677868488	0.158165800924637	4.43708974719577	0.165473217774839	4.98651750566215	0.180524734395213	5.46793577854489	0.20321393483449	6.60444351987239	0.230778686366696	8.241399736654	0.267144623784553	9.98743896745144	0.3251256695125	13.8520289961813	0.335710029178212	16.7066917197278	0.409471324413778	21.8735163850192	0.499609270931019	32.8195568727383	0.547118448267082	38.2774999643478	0.574174305454928	43.7437492232916	0.618943138021283	49.2020645783408	0.665362622026275	57.30327637811	0.696379207153705	65.5446992795929	0.830453398272056	81.9667006520567	0.935605911008475	95.6235799568769	0.933441085328763	109.275103726047	1.08959330948512	136.576443857331	1.1724085400598	163.881212652511	1.29669816324103	192.342614797871	1.32813729526176	219.814435997624	1.46459158160908	248.799356310612	1.53845758382571	274.744709043928	
0.016658369944969	0.101668695552193	0.0275330610062902	0.155335790066368	0.0242287453647641	0.215666758537754	0.0313155592329957	0.288114989146818	0.0341683514097187	0.372896606700895	0.0403486217624024	0.436296583497867	0.0486905389614489	0.483727319295053	0.0522800227224814	0.538941620656545	0.0522307409860076	0.599748997209379	0.0692838177183727	1.14266173870932	0.0908725838245989	1.70564526313172	0.106173775694785	2.25053862592892	0.121932096733371	2.7898037195021	0.151284901448492	3.34914283129762	0.158930677530616	4.46445898805732	0.16611178691699	5.0173112194679	0.180810266986245	5.50252928827459	0.204071900866043	6.64451925967717	0.231342396926405	8.29090977369154	0.267787037117765	10.0480028716021	0.325890836324349	13.9356133306378	0.336714382465584	16.806298526997	0.413800569138438	22.0026200394706	0.500740687534771	33.0195937763935	0.548370946232531	38.510457256807	0.576282970838123	44.0097572897088	0.622204062384876	49.5006130539696	0.668189885155917	57.6342535042465	0.697918360614394	65.9442664474469	0.832578235576762	82.4666196852042	0.938362757224858	96.2062525847838	0.938932431794473	109.936312920296	1.09237446582526	137.413963582451	1.17615876945634	164.88237692209	1.30541643046126	193.508258076895	1.33614299473173	221.143574809501	1.47310034266968	250.295641439662	1.541461930206	276.410777995555	
0.0166426822760006	0.101657548785657	0.0274142621357452	0.156433906641174	0.0245037689220624	0.216652665299563	0.0314179226640306	0.289935957524344	0.0343721033516753	0.374919060887102	0.0405902926194947	0.438843925241431	0.0487744124088048	0.486275446842002	0.0523740571901895	0.542197698845728	0.0527332473776042	0.601917057852446	0.0694459041566957	1.14979287532443	0.0911150480433711	1.71617514490615	0.10632200379122	2.26437644891594	0.121886691800774	2.80729558643706	0.151839742173505	3.36911690560668	0.159556011612705	4.49117909711519	0.166642877507652	5.04741296063358	0.181150467374355	5.53614164971854	0.204997281628204	6.6857475111133	0.231830557772122	8.34103634624418	0.268675347379263	10.1075069307131	0.326556257283305	14.0207594929778	0.337407158193418	16.9066615681609	0.416923537169111	22.1368645942897	0.502709952403388	33.2153205193782	0.549577495343915	38.7436082643524	0.5788177553518	44.2755567398793	0.626331766493886	49.7988486052281	0.672830097828132	57.9665121301849	0.699611508638625	66.3432077665605	0.834573492982938	82.9663077503642	0.942551452220105	96.7881578029257	0.943015445344371	110.601873253406	1.09474722599878	138.247266279154	1.18060045324656	165.88115700599	1.30922503542448	194.680547273495	1.34197220360134	222.477958829869	1.47820719593798	251.800450032509	1.54447842907119	278.069008936767	
0.0166054619037293	0.100968442872749	0.027352159830642	0.156726822128893	0.024095551135733	0.217473044033511	0.0314232284320327	0.291447959652416	0.0345765532296816	0.376783364866119	0.0404966037888714	0.441226422897117	0.0490599056311213	0.489430331017493	0.0523732356472568	0.545865654423971	0.0530618889582655	0.605598342984406	0.069681663205074	1.1568886216834	0.0914337262739783	1.72626672301471	0.106507173711532	2.27714138834796	0.12196298605767	2.82424472516745	0.15222015127011	3.38945116890436	0.160077696360482	4.51756858667477	0.167004062034064	5.07809398441315	0.181756392114767	5.56823502411543	0.206020181026061	6.72494873906205	0.232268005999316	8.39124580650203	0.269467029975182	10.1669495225371	0.327256702225571	14.1035475466709	0.338009697305518	17.0067172728897	0.418100062294641	22.2723515333643	0.506380866348064	33.4134761515221	0.550469251254271	38.9778396060331	0.58093702534138	44.5423843701233	0.629001993549661	50.0994757927446	0.675600782799807	58.3016578559675	0.702338161662497	66.7412326643042	0.837345717532505	83.465682891154	0.94642960122944	97.3741459390409	0.945550344942851	111.273520710576	1.09755688661891	139.081686562893	1.18407433930421	166.880890764162	1.31172460429344	195.846473674568	1.34490502525794	223.81335612915	1.48103280525854	253.303023451283	1.55077548602669	279.731680423804	
0.0167673574529468	0.100913523947285	0.0275636022939262	0.156877376236694	0.024022269908169	0.218142082856273	0.0316008544910552	0.293249515775949	0.0345159017839977	0.378483843391277	0.0406007274283071	0.443635201310458	0.0491818616124377	0.493140894601502	0.052477688660565	0.547254430939742	0.0530588025494203	0.60917759009163	0.0697394132171224	1.16373884814029	0.0916796707491785	1.73610009195173	0.10707725390071	2.29023997407649	0.122630037855673	2.8385128191635	0.152743549724195	3.41007227954141	0.16043242317182	4.54461465861827	0.167407887115188	5.10755823530679	0.18221835960907	5.60062549039952	0.206756522956006	6.7648163282813	0.232666573234779	8.44145619808241	0.269922159297461	10.2267944456943	0.32789126645066	14.1857591117177	0.338651262547241	17.1075944040904	0.41894794068522	22.4064824668347	0.508894321511339	33.6174469615457	0.551475126267282	39.210022038147	0.582478025958319	44.8097931456262	0.63062234507365	50.401015676341	0.677105889368528	58.6346950675413	0.70621494761161	67.140762579257	0.841188368043963	83.9632773432657	0.949583126593622	97.9576977354165	0.948162927845503	111.941405624722	1.10056628116435	139.91510846888	1.18704094066553	167.883038510332	1.31409397534879	197.013800784727	1.34803106957374	225.144655609297	1.48396615218671	254.801424545122	1.55943109871206	281.401087235381	
0.0169874683015247	0.100782222022416	0.0275091876841663	0.157600388110475	0.0246452195236397	0.218684650989792	0.0318538399453917	0.294063986432595	0.0344796738683502	0.38151259157156	0.0407844067377428	0.446295145768711	0.0492466584447557	0.495461284685943	0.0526665480560221	0.550409460634379	0.0531014163577057	0.612775754687754	0.0700418546273185	1.17021584709314	0.0918509415589676	1.74688445760758	0.107626631373989	2.30345567361322	0.124225502208476	2.8545962936019	0.153064677481598	3.42977464050223	0.160904491703488	4.57149169552251	0.167851446756826	5.13758081405738	0.182435991941932	5.63437429059417	0.207337084581217	6.80497728409761	0.233375360027585	8.49084795715858	0.27040406721137	10.2871543902108	0.328452067448005	14.2689122438426	0.339609871629952	17.2076221691433	0.419822733919924	22.5397658968025	0.510223346328647	33.8172789742443	0.552749054858713	39.4446780629015	0.583542486368055	45.0768517438578	0.631835768498085	50.7018477548142	0.678461725295025	58.9643199133637	0.710308865735565	67.5403893517529	0.844324841366254	84.4604173099826	0.952062411391409	98.5397519651633	0.95066511144974	112.608247457635	1.10362944169558	140.747472392472	1.18986130411436	168.88327890796	1.31670713866855	198.18065105775	1.35112056992668	226.47304936315	1.48728325223581	256.300362080738	1.56437085753512	283.071626535154	
0.0167780367615896	0.100986065241253	0.0274604194881945	0.158702681084752	0.0248206234455386	0.219970210775751	0.0319000904344653	0.29540139469005	0.0345368082849127	0.383150089410601	0.0408865073815603	0.448470249538413	0.0492657477024951	0.497836331761387	0.0529167668070931	0.553879859420866	0.0533319543506047	0.615238637119344	0.0704959111009742	1.17712463045413	0.0920414172996743	1.75661340200588	0.10792226573873	2.31661223416926	0.126229987101102	2.87092680134148	0.153243435953183	3.44981064775956	0.16124720268116	4.59818805585585	0.168337461340583	5.16824274572508	0.182811180262434	5.66826278916837	0.208053613662343	6.84515826334833	0.234145432659728	8.54129024804903	0.271059233866404	10.3475143347272	0.329310041276425	14.3521110107716	0.340412442207476	17.3082515685509	0.420682341360846	22.6725669016995	0.511352588419326	34.0185973777014	0.555386456827519	39.6779259279901	0.584887591459107	45.3432546910279	0.633024150139812	51.0007128801033	0.679804614967493	59.2983517773999	0.713499399187438	67.9403066968784	0.846590531885857	84.9615209853887	0.95399197233666	99.1234229708228	0.952816766932911	113.276542153695	1.10655286663975	141.581117815865	1.19266819501587	169.881820573293	1.31985028977958	199.345430069465	1.35545529396117	227.80473627347	1.49122105261811	257.799597639563	1.5678342066782	284.740616114237	
0.0165986930548785	0.100444828607914	0.0274803321151285	0.159665246575643	0.0245255988962514	0.221179125627842	0.032027238061847	0.297217706454924	0.0346778469959839	0.384753506665796	0.0409940513700988	0.450781588332013	0.0493789422346553	0.500485653322027	0.0527918958443117	0.556581742496815	0.0535960905097804	0.618232897262174	0.0707852308338081	1.18294167097888	0.0920800300093743	1.76611650069056	0.108143339116452	2.3295930075977	0.126887091436835	2.88917257386479	0.153644304978623	3.47018193112783	0.161630640834591	4.62461153868779	0.168956879786807	5.19727579428715	0.183465462533581	5.70108678609035	0.208738129109052	6.88487870360777	0.23463306564927	8.59214790878802	0.271849125040064	10.4066812550823	0.330458620921404	14.4350871916158	0.340843840094581	17.4075957428665	0.421239871762789	22.8066158787872	0.512414818232988	34.2192862071279	0.559086558523581	39.9093484009192	0.586243751061018	45.6105256307964	0.634344423545756	51.3017014207616	0.681305791122105	59.6343133417191	0.715511990221102	68.3416918063117	0.848566620743812	85.4641743814854	0.955780186576643	99.7062967643964	0.954973354470531	113.943264777324	1.10951163968786	142.415985134419	1.19536680240342	170.880898680403	1.3235437510136	200.514098284067	1.36185517350467	229.13949282285	1.49999873327654	259.294243640959	1.57110631282211	286.407549333173	
0.0167921385890259	0.100939470010905	0.0278088179859345	0.160356156925955	0.0244461321791974	0.222312166797537	0.0322511328755094	0.297900278558205	0.0348570272723156	0.386929046992934	0.0411188553038422	0.453297468836347	0.0494965202664447	0.502500977070112	0.0528620956921726	0.559441659364637	0.0537320464696764	0.622915354114292	0.0711072129458129	1.18955301320674	0.0921734541988527	1.77547536079835	0.10852882398805	2.34237051988388	0.127289147421261	2.90676921458442	0.154055172578475	3.49061188781551	0.162032480283598	4.6511947433337	0.16967949812853	5.22658637696327	0.183984642279732	5.73433639740871	0.209290647086432	6.92353277956993	0.23539508246918	8.64129379871617	0.273010831592393	10.4652539916629	0.332317805516287	14.5174412490097	0.341786663591398	17.5063177937318	0.421710530333068	22.9408157301249	0.513353239289285	34.4188760759686	0.561429658861878	40.143397203384	0.587417849168491	45.8771483700837	0.635651362743615	51.6018815734636	0.682930953357901	59.9696006285263	0.716893879460049	68.7427490902143	0.850428078865418	85.9648980772992	0.957582343757517	100.29071282808	0.957262353953864	114.609182738286	1.11293950908554	143.24833415685	1.19934693253248	171.879529752699	1.32773092306874	201.679667057289	1.36657012321181	230.47515834302	1.50855218351921	260.793836827636	1.57439662078102	288.074363342825	
0.0168343693829016	0.101546568609439	0.0279017937465133	0.160556886035081	0.024807148815833	0.222839775562912	0.0323554013094141	0.298861112371266	0.0349985206434275	0.388533337363001	0.0412957699022644	0.455392420660779	0.049478175886316	0.506319574067644	0.0530894216466356	0.562192611496405	0.0538063032110694	0.626133597325678	0.0712153824746164	1.19697763283424	0.0924354449749722	1.78628103045708	0.108984666456093	2.3564304632944	0.127922142193262	2.92282079122616	0.154242678328563	3.50957710699353	0.162454815168111	4.67745990133547	0.170406318757789	5.25707508264032	0.184454657437195	5.7681047553765	0.2099382667166	6.96386603005436	0.236262018615612	8.69171280654336	0.274938150798247	10.5256456011454	0.334156665098961	14.6006828567751	0.343356540287038	17.6054738408964	0.422480748068082	23.0739352473272	0.514174113501452	34.6206862177217	0.562780824336733	40.3764811557072	0.589126537564446	46.1456970843639	0.637055507102722	51.9008957103575	0.684533594665465	60.3027235217729	0.718297514484542	69.1423535109695	0.85312206526375	86.464489284916	0.959303365788958	100.874756362752	0.960175261588783	115.27515285331	1.11709882084155	144.078597016814	1.20620941678163	172.876506796181	1.3328027739288	202.843283778486	1.36956171456518	231.809482758746	1.51240079854815	262.298168583348	1.5780561222331	289.737243446109	
0.016667959049587	0.101274593326739	0.0275303926128498	0.161556093246777	0.0250751436874645	0.223626699445339	0.0324882299637702	0.300710573397456	0.0351533303295884	0.391124946030587	0.0415088179016405	0.457677507800554	0.0496041562376357	0.508439962638687	0.0532036736228215	0.565636176552486	0.0540390528622572	0.629217264431425	0.0715860032865533	1.20378164241057	0.0925674330379331	1.79653640491568	0.109305692678969	2.37032695960083	0.128245872514148	2.93923488516284	0.154567641729268	3.52957655984155	0.162915507379133	4.7044133066872	0.170975123203819	5.28747857230584	0.18507772571913	5.80156670823178	0.210685846712352	7.00503979912246	0.237004793647513	8.74228268862046	0.276799582115741	10.5855324338164	0.335212891450268	14.6840548496947	0.345205304831634	17.7056264031684	0.423519127097708	23.206177458706	0.515105424133973	34.8208944847225	0.564410783465997	40.6092298319196	0.593968056202561	46.408940985511	0.639535396183673	52.1995112412085	0.685976191354674	60.6355819194208	0.719758897952394	69.5420026352062	0.856071870144402	86.9638495245453	0.962110171498223	101.455782412425	0.964307655459512	115.940310855088	1.12036868131158	144.913062004034	1.2111057480861	173.876285257834	1.33624522058497	204.011892388446	1.37227453387083	233.143926383756	1.51536784446408	263.796092840051	1.58253752202355	291.398424817097	
0.0166961051181646	0.101757265780023	0.0274436748015662	0.162440500404689	0.0249283551028494	0.224952335203933	0.0323247778369205	0.302688847971128	0.0352879068173963	0.393685966573816	0.0412938740409027	0.460708613390992	0.0496477235223345	0.511598310169838	0.0534093410799487	0.568967109790048	0.0541678794139509	0.632434227074332	0.071964684948598	1.20955793757462	0.0928793574394493	1.80595417117352	0.109623103461036	2.38399807585491	0.128222614330569	2.95581172771171	0.155134951498615	3.54991571258252	0.163394917526676	4.73063376120752	0.171633183067772	5.31663269279686	0.186241873928622	5.83344913807555	0.211232403614058	7.04418747602572	0.23798801627632	8.7917163572105	0.27779280509137	10.6463757347262	0.335990305893241	14.7679446579412	0.346621949123203	17.8068816513163	0.424351349300932	23.3399824292908	0.516343426334218	35.0191842273108	0.566112477937939	40.8431258974893	0.59879502901684	46.6743977089902	0.643956625683282	52.5001607804657	0.687932406924084	60.9686228562847	0.722530525515575	69.9404820183447	0.858503341405796	87.4646998802232	0.966100632410769	102.037330002715	0.968383820362945	116.608419286642	1.12281126396106	145.748450863205	1.21375788306495	174.871697679464	1.33917144826838	205.176760807125	1.37587430273793	234.476447759063	1.51783895473404	265.29207994589	1.58757340539136	293.067235582254	
0.0167616214139115	0.101430495263134	0.0277360689233652	0.162524755989859	0.0247397131159107	0.226444430312919	0.0321412548150508	0.303013501184453	0.035392353212493	0.395140925196902	0.0411217980474339	0.462523557275899	0.0496919701108103	0.514784830207534	0.053695809021565	0.571469748052153	0.0543633630711578	0.635285005339825	0.0721233757644329	1.21653924767766	0.0934918309928663	1.81576041534184	0.109739996691322	2.39740888746175	0.128226633770362	2.97246074775668	0.155454728774254	3.56948047063948	0.163958666171686	4.75702557907343	0.172133979082512	5.34727320404636	0.187168914598662	5.86717325822314	0.211953707635512	7.08436752395391	0.239583863030135	8.84035560768213	0.278399083053299	10.7067692068537	0.336833021098451	14.8513892940182	0.347572164378882	17.9067194265731	0.425311975287792	23.4721370963517	0.518553753623978	35.2167214612945	0.567651441403196	41.0763365096767	0.600433634166517	46.9434679638874	0.647455234272905	52.800195646853	0.690269951244976	61.3014328251611	0.727564712635052	70.3370466023608	0.86076029561322	87.9667646804807	0.971287083329515	102.618832889524	0.97174214185331	117.27450116037	1.12515628752634	146.581723757587	1.21682232961277	175.87310036761	1.34398394561628	206.341852743211	1.38338389966892	235.805318350052	1.52088661785308	266.7932824579	1.59449045461297	294.732738289783	
0.0166143754371361	0.100508842479963	0.0279707107106224	0.162603219913044	0.025061368976893	0.227223336090436	0.0324373675711105	0.304564939000921	0.0356438568336552	0.397131306963469	0.041337567869055	0.464875263080425	0.04980144220775	0.516004979137648	0.0536134416799702	0.57432419340011	0.0545081209316271	0.638350453448571	0.0725187781300887	1.22336502691813	0.0942480352918321	1.82526083647424	0.109959284537399	2.41005508327115	0.128725403544423	2.98925761525335	0.155797702355797	3.58900331918257	0.164566066464671	4.78345837513068	0.172808722711495	5.37784619441241	0.187671436508384	5.90101845029968	0.212841680845572	7.12450473104569	0.240911878439462	8.89112013616809	0.279087059038568	10.7664539425357	0.337451367100471	14.9343477797344	0.34843988024307	18.0061846728177	0.426832936011267	23.6057055110138	0.521861161266661	35.4165087705116	0.568953797292066	41.3109366550795	0.601551357758441	47.2099491421501	0.649150040924552	53.1006961745054	0.69256591524042	61.633952221408	0.731495654628216	70.7384391623743	0.863237831957738	88.4662590305544	0.976493432863156	103.201438462209	0.974266599882159	117.941424949665	1.12798944722534	147.413074402266	1.21940391967127	176.878198543557	1.34829901071775	207.510878585665	1.39049066372363	237.138003638124	1.52840515252949	268.291981574948	1.60275769044603	296.397823764819	
0.0166321725430111	0.0998892510627991	0.0277313996677749	0.163742576613647	0.0253827953556263	0.228023327592118	0.0326343626426251	0.305943994837781	0.0358660061334383	0.399352860444375	0.0417600193930186	0.467236660460033	0.0499269219033347	0.51858445150851	0.0537604630966797	0.577491446702958	0.0544481536296851	0.642304441458957	0.0728794161418893	1.22995262042146	0.0948627992759669	1.83490014107899	0.11025493173111	2.42308335414863	0.12926846471231	3.00651921269267	0.156301168387977	3.60885981402217	0.165022403884082	4.81075869812497	0.173658180267309	5.40750974832755	0.188147441845352	5.93400216903562	0.213361981368586	7.16473646737432	0.241566128518844	8.9401822070685	0.279780687887033	10.8264534652329	0.338023947570544	15.0179404960937	0.349358247724153	18.1061770476144	0.429532235413244	23.738391031917	0.524348079516517	35.6175477772096	0.570062180338492	41.5457677684697	0.602577720345975	47.4759981867587	0.65045203527101	53.4003026325287	0.695548713271293	61.967090015815	0.733222472713913	71.139466643956	0.866525432033599	88.9641664070363	0.979266135894144	103.789251990484	0.976422734162543	118.608132672133	1.1323122758031	148.245259511932	1.22170760668169	177.879273406172	1.35090582545598	208.677550044762	1.39413127938614	238.471329676098	1.53746806583782	269.790114447897	1.60786201714658	298.068869704049	
0.0167107167399387	0.101160200726563	0.027624441910415	0.164663872874911	0.0251250637068121	0.22919606638467	0.0328088888875831	0.306911377012384	0.0361078071428625	0.400598678951732	0.0419578319649389	0.469535659230105	0.0499217709240489	0.522345772170424	0.0539483977121011	0.580799329707894	0.0546653542741938	0.646264075612184	0.0732368595484484	1.23665395168881	0.0952082468315453	1.84559940713863	0.110539383435004	2.43665342190817	0.129473445228799	3.0235407617498	0.156712897356439	3.62977103162742	0.165527671487019	4.83761058932089	0.174313762629853	5.43642777855711	0.188911605299793	5.96622918821563	0.213938002179233	7.20483083362971	0.242110939403164	8.98996884689756	0.280321258488751	10.8868106157817	0.338686555164067	15.1016617349622	0.350100620343152	18.2062457908587	0.431365421917142	23.8715422140854	0.525780722282566	35.8180242650992	0.571290068171785	41.7769890757322	0.603590724642001	47.7437534142429	0.651972724350777	53.7002965207245	0.699268206110281	62.3001868320307	0.734470515950832	71.5329317865909	0.869535303052798	89.4631317659127	0.981199023252974	104.373764911711	0.978481553254649	119.274832944021	1.13625175113491	149.082004376707	1.22455661623346	178.879543606122	1.35329803073648	209.843908579489	1.3970768456276	239.802062912147	1.54185597844371	271.29477402914	1.61130411237341	299.736667190293	
0.0166713348756492	0.101622384084178	0.027840677608696	0.164630548990621	0.0250846720589276	0.23066113858836	0.0330060467397316	0.308936363231721	0.0366922593419907	0.401853897995881	0.0418368173266409	0.472327822383842	0.0500974788631046	0.525138633816059	0.0539621699532048	0.584048597601073	0.0548258022861885	0.649315844921265	0.0734949099249423	1.24366261939118	0.0954093358399372	1.85606130236834	0.111121262584833	2.44999671263156	0.12953940178763	3.0392749902393	0.157170933310333	3.6491809573137	0.16636888218724	4.86334070252896	0.175051291614835	5.46669855476206	0.189982370859691	5.9997060422314	0.214446087294886	7.24443485857285	0.243153380925994	9.04065886958109	0.280917560973068	10.9469144466023	0.339393140685702	15.1844348874948	0.350792062935104	18.3062977702974	0.431995629752759	24.006412617645	0.526943839325681	36.0193799214575	0.572530086289558	42.009689323173	0.604906270410112	48.0101638119933	0.653566392184907	54.0003723653031	0.701815711832534	62.6343155536101	0.735764947273913	71.9286321032988	0.873099461175235	89.9625963136654	0.982886382673528	104.955647778112	0.98051029792676	119.942144163489	1.13875734670907	149.914815335113	1.22912303043824	179.87702728906	1.35602910624076	211.009432649228	1.39995188158794	241.137788036958	1.54462350825321	272.796065948113	1.61437387680728	301.403391792982	
0.0165169627655775	0.101476224654567	0.0282130980370838	0.164807078265872	0.0253887974560546	0.231666952369255	0.0328831191881455	0.310394028510911	0.0369617044385782	0.404054729550486	0.0418129568567686	0.474463897918756	0.0503292497553841	0.526641206303511	0.054116075822819	0.586583424698135	0.0549064336861484	0.652452131749978	0.0737519260182398	1.24964543532634	0.0955936804541996	1.86571061869029	0.112174268349991	2.46325641715784	0.129649199253736	3.0554313406657	0.157869419413537	3.66970288210126	0.167137879319367	4.89043194361519	0.175801250575169	5.4977250992004	0.190952771775602	6.03411142480997	0.21498095868558	7.28447707076654	0.243951215405221	9.09087857438677	0.281702570011169	11.0071542505124	0.340174476360523	15.2677659022231	0.351666293100948	18.406558365983	0.432787610540618	24.1401803353285	0.527885870793646	36.2192454617672	0.574514011098083	42.2429893423233	0.606186113668211	48.2766226385153	0.655164189998109	54.3000756808695	0.703541268421506	62.9683772199673	0.737052411134131	72.334889892211	0.87665579918572	90.4629549310472	0.984465876819623	105.538432164722	0.982318586990683	120.608486807525	1.14126082053831	150.74610637515	1.23338850944626	180.877982942391	1.35898856028319	212.174003044697	1.40280507030387	242.473706876856	1.54725791927808	274.296135971925	1.61739222796829	303.07038461656	
0.0165213473384105	0.100831494805039	0.0284417332099029	0.165834530743684	0.0254735566624877	0.232178699547785	0.0330283177708333	0.311325991325531	0.0370121396859512	0.406745553171386	0.0418841793113721	0.476192694469603	0.0504635457550249	0.529733371727347	0.0541256417716986	0.58869461645919	0.0550268425107443	0.655718105241047	0.074014572145689	1.25617132871203	0.0957938709924185	1.87606226861546	0.1129103250828	2.47641740149591	0.13005565855168	3.07219584470444	0.158708446709473	3.68998219736965	0.16785128082139	4.91641397956773	0.176563522973301	5.52612531410308	0.19168738568599	6.06624810570452	0.215576064076984	7.32471951730426	0.244715170834191	9.14110200448257	0.282416851400529	11.0675384094146	0.341746076748008	15.3496850319953	0.35234422974893	18.5075193162114	0.433656369180465	24.2724188214172	0.528839948596092	36.4191557055583	0.578256073602702	42.4731712936419	0.607148217925777	48.5440612163392	0.656438932044436	54.6016304656263	0.705219324773818	63.3022302700777	0.738221763486439	72.7376459084091	0.878612509127148	90.9661298677609	0.986000902713733	106.122520402876	0.98496511326015	121.273451094217	1.14465905536218	151.579215356766	1.23599812370542	181.880234996685	1.36195314618659	213.337277039203	1.40670681674469	243.805974932435	1.55037262397297	275.795401333072	1.62093808307742	304.737407242459	
0.0168697455334735	0.10021426079803	0.0281752683935784	0.167936947700274	0.0253124171900407	0.233767797719075	0.0331855592217352	0.312337320282036	0.0371802568134063	0.408139481064903	0.0419032103934639	0.479149497984414	0.0506673208287034	0.533798245326507	0.0543439970786698	0.592476309801457	0.0552048031153866	0.65872167860918	0.0741721396671704	1.26301689855628	0.0959452629546342	1.88554627518827	0.11332374471607	2.48951691854697	0.130549839385082	3.08940738355776	0.159332964362186	3.7089504433459	0.168473201830334	4.94315876867265	0.177282925068174	5.55576605061622	0.1923423269348	6.0993035362753	0.2162386848284	7.36510818147925	0.245331347995516	9.19117921694111	0.283054304981179	11.1276776304914	0.344088405444982	15.4322886838274	0.353058023506474	18.6068858422677	0.434525631499931	24.406441721474	0.530042469830501	36.6198259085342	0.581098847031039	42.7081625945074	0.608529548819535	48.8097302813554	0.657593297917752	54.9018664976801	0.706842531040121	63.6343398844112	0.739717415559317	73.1379432331269	0.880093217669323	91.4658402846616	0.987798123983903	106.706273364918	0.990625422339962	121.936694296872	1.14832646634579	152.412667065074	1.23881873600365	182.877986900512	1.36745622121602	214.499656964081	1.41369156817621	245.135516075646	1.55417959245652	277.288736032345	1.62720661611951	306.398827032015	
0.0170604584936931	0.100749800356827	0.0280230883010749	0.168607980135327	0.0253492073305719	0.234211747527775	0.0332099911569578	0.313581538078795	0.0373287469956699	0.410261499450374	0.0419512367691722	0.480917933950461	0.0507161554497983	0.536579174402222	0.054472164827325	0.59546009256582	0.0554438921745819	0.662075894910002	0.0745441071773738	1.26999634601426	0.0961970884466904	1.89568663131437	0.113591090658121	2.50361434768933	0.130791619582338	3.10677748007188	0.1598379828247	3.72919879214016	0.169080543124034	4.97018155755289	0.17786651210934	5.58613647833191	0.192800218923669	6.13379553184919	0.216862723580467	7.40478158995091	0.245812205968378	9.24157494170503	0.283581885574174	11.1883318729274	0.345482103729428	15.5174404341025	0.353986745737559	18.7056488713244	0.435381766868421	24.5398573992411	0.53142199246551	36.819449304986	0.58267225370684	42.9448228253473	0.610781667993317	49.0759283375689	0.659034094887239	55.2004261491792	0.708326197800598	63.9680439229168	0.741064264665242	73.5392463861775	0.881561247674879	91.9650068092046	0.990028178920568	107.288610716714	0.995814226477929	122.603804350673	1.15188174099796	153.244256128321	1.24208252580443	183.877750461005	1.37579241870416	215.666119806931	1.42054629490953	246.469274247273	1.55907919961773	278.783262824457	1.63485814489953	308.063703890804	
0.0168209441991523	0.101647937246105	0.0284826370997523	0.168341985689502	0.025757257110672	0.235071430982889	0.0333683006223967	0.315281405423542	0.0373973707721547	0.412965972767111	0.0420923298403786	0.481977749886204	0.050846538678078	0.537871791866731	0.0545447930667901	0.599047197706895	0.0554833460344676	0.66544122887353	0.0747146446957847	1.27674494190003	0.0963665730263434	1.90614340427016	0.113940558101708	2.51731573192565	0.130855259586853	3.12293988409473	0.16029186013807	3.74926786134732	0.16942251433181	4.99745440653254	0.178348505865032	5.61607942900616	0.193049285448233	6.16697808794537	0.217622093395361	7.44401774249456	0.246202646331695	9.2911995314138	0.284272961399703	11.2465767839774	0.346358946127063	15.6006736599651	0.355328507776566	18.8053935143281	0.436239854777979	24.6719375604996	0.532799260735269	37.0188789863515	0.583665156871917	43.177120741455	0.613213196545876	49.3420109097886	0.660472078808524	55.4998314415359	0.710172155018534	64.3009060458548	0.744159519475202	73.9369807112918	0.883378669064087	92.4649928975743	0.992418720929482	107.871335498682	0.998673748368607	123.271577506116	1.1544214038805	154.0774545169	1.24508836358802	184.878616707373	1.38078754891581	216.837514933902	1.42457326849745	247.804373523344	1.5644271047454	280.287713789452	1.63925958120545	309.733259713985	
0.0167143485356461	0.101222031811431	0.0289626005649857	0.168565634064024	0.0257286028557406	0.237396885133589	0.033560481876686	0.317050161531708	0.0374763060125143	0.414873961593569	0.0424026474776263	0.484725791635065	0.0510698168601498	0.540173206254617	0.054814859434116	0.601856532119786	0.0555543582168036	0.669272747971172	0.0750229405685008	1.28379447137842	0.0965381433989502	1.91620587854965	0.114202314184535	2.53046833436094	0.131090964211057	3.13967481864313	0.160793981765366	3.76892598448795	0.169732861413374	5.02491910795345	0.178723310227433	5.64698629849935	0.193509313905647	6.20056902897112	0.219034197341009	7.48381082591137	0.246645359357431	9.34105695175517	0.285282500480405	11.3056943442383	0.347023424491531	15.6838770835067	0.358315647063131	18.9041248784188	0.437287675282313	24.8052619686587	0.533982562495579	37.2184763057724	0.584636401050714	43.4100035281117	0.615509352824585	49.608942848156	0.662864728426953	55.8000004183675	0.712052067041083	64.6352806365822	0.750492752010412	74.3329492488884	0.885808227327792	92.9645095993887	0.99645331394186	108.452667022146	1.00141192275175	123.938650307016	1.15656201044637	154.913081794638	1.24775369842294	185.878454773668	1.38351515955667	218.005855322974	1.42762395614497	249.138906555317	1.56879026254691	281.789810371091	1.64245023690939	311.400699572377	
0.0168267471464395	0.100461883451752	0.0285697681010254	0.170146888753378	0.0254670891044869	0.237737123447383	0.033828394720625	0.318657362284683	0.0374181309040863	0.416822171911807	0.0425991849990876	0.488406611105759	0.0515313769736204	0.542531431316855	0.0548750629543805	0.60463530751215	0.0557782575415576	0.672183945785824	0.0753181114809427	1.29021687154792	0.0969824149494106	1.92546694979175	0.114395206032117	2.54332105094145	0.131446762858278	3.15600253241512	0.161315370666892	3.78917898989486	0.170394683922405	5.05055282927963	0.179029075507506	5.67706801623062	0.193917879031601	6.23492877674569	0.220365695800744	7.52475595529826	0.247270135553986	9.39154580877213	0.286857817109842	11.366367213125	0.347423857291222	15.767727776207	0.360723824052685	19.0035454211819	0.438157458100506	24.9386273550091	0.535584825278878	37.4189602442422	0.585787451986169	43.6433445254533	0.617435554623549	49.8760498751591	0.666751930418853	56.0976436484968	0.714518965376944	64.9683066722856	0.7542212003017	74.7356531110247	0.888424575608566	93.4628640106852	1.00176776729951	109.034259315917	1.00373396456476	124.606110538089	1.15893060040769	155.747159351686	1.25080627061372	186.875819247323	1.38578446682306	219.173376148219	1.43025642524022	250.471949471242	1.57398544233782	283.289016127596	1.64564510752903	313.06691753561	
0.016719636030811	0.100643025683911	0.0279969287741093	0.170997258983188	0.0256462087182513	0.238245552789398	0.0337298831990203	0.319244561140087	0.0373831423605113	0.418825883232091	0.0428325181064094	0.490203190474521	0.0517734344983836	0.545759569830127	0.0550268037813088	0.608356930551206	0.0559229710128636	0.675693285495612	0.0754398800394084	1.29580166351666	0.0973316026033272	1.93514502069682	0.114721238364137	2.55717866453224	0.131712628762858	3.1735316522513	0.161873819451982	3.8094522515668	0.170985767280862	5.07644592393052	0.179576971121398	5.70737604533678	0.194201548730098	6.26768758109054	0.221268016369795	7.56466498837011	0.247631147296754	9.44214456184767	0.288712415389258	11.4263723237574	0.348033323798949	15.850805471207	0.361801728878176	19.1043275574844	0.439079728661336	25.0723485065661	0.538249792259782	37.6175740870711	0.587030610122038	43.8764769065482	0.61882178678281	50.1427284937983	0.67001768265973	56.3979355599024	0.717334089170811	65.3024428444453	0.756241728552398	75.1372468367048	0.892071456025822	93.9627457909315	1.00493484642234	109.618697731342	1.0054706951267	125.274084859199	1.16266877141223	156.577869246464	1.25626351971804	187.868907087917	1.38795136503817	220.341805944253	1.43256548403156	251.805841753314	1.57944499898532	284.791082906914	1.64856630368924	314.732301033855	
0.0165777024970017	0.101166625396831	0.0286415272680999	0.171056034166004	0.0261390736714517	0.239057316789941	0.0337265840382665	0.320403853963607	0.0372969379175129	0.421397817711222	0.0435650693061265	0.492944771173327	0.0519821204039979	0.548464596119616	0.0552175244598616	0.611089023401734	0.0561389162403609	0.67856466927209	0.0755066805045613	1.30309682931245	0.097550062279538	1.94470423156396	0.115172949115612	2.56935477529443	0.131950377584822	3.19028824004853	0.162192423723924	3.82937836276555	0.171603786196637	5.10355811977368	0.180100988215225	5.73772691527934	0.194594992835754	6.3009171689745	0.221886120728581	7.60456517387792	0.248185799976062	9.49128393251812	0.289694786175127	11.4865981578295	0.348647771107128	15.934097370389	0.362592329993165	19.2064172706196	0.441638686406446	25.2032812784672	0.541373151277059	37.8161208746778	0.588597129760519	44.1092479345012	0.619874235875795	50.4093922112769	0.672059968069868	56.6979182722279	0.719377388858135	65.6354837813092	0.758035141793195	75.5385276380147	0.89566188816678	94.4632236175972	1.00702785823134	110.198129356843	1.00709833251775	125.941597244333	1.16707175473324	157.408862263291	1.26147021398607	188.870980328285	1.39027230611462	221.506853176858	1.43502907347609	253.140568500373	1.58319485758101	286.291629767862	1.65202720869847	316.393899637337
