Repository: Hhunhun/Indentation-Yield-Analyzer

# Indentation-Yield-Analyzer

本项目是一套用于分析金属材料（特别是块体非晶合金）纳米压入试验数据的自动化工具集。基于 Python 开发，旨在通过载荷-位移（P-h）数据和压痕形貌参数提取材料的本构关系参数，如表征应力（$\sigma_r$）和屈服强度（$\sigma_y$）。

## 核心功能模块

### 1. 载荷-位移数据处理 (calculate_C.py)
* **自动化分组**：支持多列并排或垂直堆叠格式的原始数据读取。
* **数据清洗**：内置基于中位数绝对偏差的异常点剔除机制。
* **物理拟合**：执行 $m=2$ 约束下的 Kick 定律拟合，提取加载曲率系数 $C$。
* **稳态识别**：采用中段锚定与双向截断算法，自动排除压痕尺寸效应（ISE）及大载荷下的剪切带干扰，提取本构响应。

### 2. 经典本构参数求解引擎
项目集成了三种基于物理力学推导的主流参数提取模型：
* **Yao 模型 (yao_sigma_r.py)**：基于 CR-EMI 能量法，利用 $C$ 值与等效弹性模量 $E^*$ 求解隐式方程获得 $\sigma_r$。
* **Dao 模型 (dao_sigma_r.py)**：基于量纲分析，利用压痕形貌比 $h_p/h_{max}$ 求解隐式多项式方程提取特征参数。
* **Xu 模型 (xu_sigma_r.py)**：利用弹性回复比 $h_e/h_{max}$ 进行显式解析求解屈服强度。

File: data/Pd_Fn/ZT3.TXT (part 8 of 25)
i5.8Be24.9)_91Cu_9_Pd_[¦Ìm]	Y_ZT3:(Ti36.1Zr33.2Ni5.8Be24.9)_91Cu_9_Fn_[mN]	X_ZT3:(Ti36.1Zr33.2Ni5.8Be24.9)_91Cu_9_Pd_[¦Ìm]	Y_ZT3:(Ti36.1Zr33.2Ni5.8Be24.9)_91Cu_9_Fn_[mN]	X_ZT3:(Ti36.1Zr33.2Ni5.8Be24.9)_91Cu_9_Pd_[¦Ìm]	Y_ZT3:(Ti36.1Zr33.2Ni5.8Be24.9)_91Cu_9_Fn_[mN]	X_ZT3:(Ti36.1Zr33.2Ni5.8Be24.9)_91Cu_9_Pd_[¦Ìm]	Y_ZT3:(Ti36.1Zr33.2Ni5.8Be24.9)_91Cu_9_Fn_[mN]	X_ZT3:(Ti36.1Zr33.2Ni5.8Be24.9)_91Cu_9_Pd_[¦Ìm]	Y_ZT3:(Ti36.1Zr33.2Ni5.8Be24.9)_91Cu_9_Fn_[mN]	X_ZT3:(Ti36.1Zr33.2Ni5.8Be24.9)_91Cu_9_Pd_[¦Ìm]	Y_ZT3:(Ti36.1Zr33.2Ni5.8Be24.9)_91Cu_9_Fn_[mN]	X_ZT3:(Ti36.1Zr33.2Ni5.8Be24.9)_91Cu_9_Pd_[¦Ìm]	Y_ZT3:(Ti36.1Zr33.2Ni5.8Be24.9)_91Cu_9_Fn_[mN]	X_ZT3:(Ti36.1Zr33.2Ni5.8Be24.9)_91Cu_9_Pd_[¦Ìm]	Y_ZT3:(Ti36.1Zr33.2Ni5.8Be24.9)_91Cu_9_Fn_[mN]	X_ZT3:(Ti36.1Zr33.2Ni5.8Be24.9)_91Cu_9_Pd_[¦Ìm]	Y_ZT3:(Ti36.1Zr33.2Ni5.8Be24.9)_91Cu_9_Fn_[mN]	X_ZT3:(Ti36.1Zr33.2Ni5.8Be24.9)_91Cu_9_Pd_[¦Ìm]	Y_ZT3:(Ti36.1Zr33.2Ni5.8Be24.9)_91Cu_9_Fn_[mN]	X_ZT3:(Ti36.1Zr33.2Ni5.8Be24.9)_91Cu_9_Pd_[¦Ìm]	Y_ZT3:(Ti36.1Zr33.2Ni5.8Be24.9)_91Cu_9_Fn_[mN]	X_ZT3:(Ti36.1Zr33.2Ni5.8Be24.9)_91Cu_9_Pd_[¦Ìm]	Y_ZT3:(Ti36.1Zr33.2Ni5.8Be24.9)_91Cu_9_Fn_[mN]	X_ZT3:(Ti36.1Zr33.2Ni5.8Be24.9)_91Cu_9_Pd_[¦Ìm]	Y_ZT3:(Ti36.1Zr33.2Ni5.8Be24.9)_91Cu_9_Fn_[mN]	X_ZT3:(Ti36.1Zr33.2Ni5.8Be24.9)_91Cu_9_Pd_[¦Ìm]	Y_ZT3:(Ti36.1Zr33.2Ni5.8Be24.9)_91Cu_9_Fn_[mN]	X_ZT3:(Ti36.1Zr33.2Ni5.8Be24.9)_91Cu_9_Pd_[¦Ìm]	Y_ZT3:(Ti36.1Zr33.2Ni5.8Be24.9)_91Cu_9_Fn_[mN]	X_ZT3:(Ti36.1Zr33.2Ni5.8Be24.9)_91Cu_9_Pd_[¦Ìm]	Y_ZT3:(Ti36.1Zr33.2Ni5.8Be24.9)_91Cu_9_Fn_[mN]	
0.0165999830385101	0.101187412806747	0.0291232952450409	0.171424459538256	0.0261932599165477	0.240617951416396	0.0336441708726928	0.321442802453904	0.0375160317312763	0.422341916822566	0.0441105944101448	0.494661955296373	0.0521062465793776	0.550936849984167	0.0553611935489418	0.613673501631197	0.056634003652279	0.682162950283529	0.0757644787574813	1.31035299597727	0.0977847533715819	1.95565833075097	0.115418259438713	2.58325592821351	0.132311436304123	3.20631117852245	0.162657223588476	3.84936128463865	0.172239631342491	5.12975948218213	0.18059508157705	5.76718185294766	0.195078720914898	6.33398051578679	0.222389888258961	7.64414405311274	0.249061704930624	9.54069059275478	0.290523710556461	11.546515724144	0.349264263660804	16.0174004454414	0.363275384159757	19.3062252435554	0.444433960596502	25.3357358313829	0.543656557420893	38.0172865412398	0.591035034732467	44.3411248928252	0.621293100934961	50.6748861876574	0.673585493222558	56.999573639818	0.720931195489304	65.9681000350992	0.75955168393206	75.9391080847818	0.898117339462402	94.9630159908806	1.00869232084186	110.781606647416	1.00880967173378	126.608826507418	1.17034211912446	158.242835512216	1.26407510642812	189.874975818356	1.39246165235287	222.673628944078	1.43908710075224	254.469811620373	1.58715127578266	287.791133547576	1.65558731296736	318.059402344866	
0.0166634282787551	0.101107566451682	0.0287932415174128	0.172769696725732	0.0258009186364804	0.241834840717654	0.0338797914275895	0.323102273683896	0.0377477454840051	0.424415884786235	0.0443470176224929	0.497389798987856	0.0522303358394579	0.553778256816699	0.055562845795044	0.616229283485192	0.0569728765128508	0.685849590520039	0.0759773614470957	1.3165649172549	0.0980554505178599	1.96580229575187	0.115684529583863	2.59674264260658	0.132567251372545	3.22203050585147	0.163031212019179	3.87023757764902	0.172691719721972	5.15634920608574	0.181137096441842	5.79718021731247	0.195383301773839	6.36681149762775	0.222760636368103	7.68378114000572	0.250625201292508	9.58996314254706	0.291317886346575	11.6060374783831	0.349834126543239	16.1008841970646	0.363960716533457	19.4059885130097	0.445546746642241	25.4696935388626	0.544821944102949	38.2186831757895	0.593568943680724	44.5747527375062	0.622781558116172	50.9424961288269	0.674869171387592	57.3004429711924	0.72265986439826	66.3005970796054	0.760784140106125	76.3383772294261	0.900393864066276	95.4626444513986	1.01043116098341	111.369368021629	1.01072318848513	127.273358660456	1.17272557865771	159.078283976028	1.26614867041678	190.876259297218	1.39524721856323	223.839942775324	1.44918173644206	255.796134112918	1.59275135953082	289.288551164823	1.65916930646584	319.728838958764	
0.016825963641489	0.101475722613515	0.0285564431974303	0.173792929148329	0.0257266921528802	0.242861492840167	0.0341329444181257	0.324515119066311	0.0377759177794974	0.426910024730251	0.0442983403396102	0.499856697747858	0.0524436400223923	0.555775245152466	0.0557203115055095	0.619545490185243	0.0570292403210977	0.688371961178257	0.0762011516703157	1.3228408669565	0.0982302440058211	1.97546593115773	0.116184984696725	2.61032854284913	0.132731676626691	3.23987953497684	0.163580263590667	3.8889860315081	0.173070793677434	5.18321367013582	0.181734618842354	5.82689499396678	0.195919055257989	6.40030651243286	0.22319978674739	7.72379029024958	0.252644559988726	9.63945455313399	0.292156209323946	11.6651922915453	0.350538186646917	16.1839004247777	0.36451008820333	19.5056642381462	0.446367537390522	25.6041262208329	0.545779615180727	38.4190404543952	0.595637819817344	44.8089170239647	0.623942599066563	51.2100874435458	0.676173081208478	57.5990845790742	0.724368392548447	66.6344128768146	0.762053008850907	76.7373185485397	0.902484605750392	95.9624591764228	1.01217045933566	111.952547288993	1.01343019317218	127.938352749468	1.17482242639784	159.910394579892	1.26826553077132	191.876589101809	1.39925395724751	225.004498269632	1.45774344615412	257.131278092471	1.59725564521173	290.784538270662	1.66512791516237	321.392672736319	
0.0168500953270457	0.101174963643861	0.0288341472073364	0.172985414306831	0.0260194773704978	0.243582263719108	0.0342157715332986	0.326157884698415	0.0380563096212822	0.4287827688197	0.0442583588505535	0.501767655164882	0.0526038729308862	0.55870431271817	0.0558994004860338	0.622633988526616	0.0570400373794691	0.69181447849649	0.0764940186012964	1.32956571411774	0.0984521137865863	1.98503014788347	0.1165799108102	2.62419058022194	0.133253889987353	3.25643542276877	0.164140143253945	3.90859293190955	0.173770216653308	5.21028302514258	0.182372303868341	5.857434922383	0.196387302741918	6.43356171168641	0.223721627803092	7.76453285698611	0.253696122815027	9.68988101154141	0.292908882591881	11.7259191771387	0.351266603301078	16.2666409810217	0.365202249610421	19.6053492765079	0.44731987417571	25.7373183811926	0.546761063133443	38.6180976067485	0.597003011679594	45.042708781411	0.625027462626472	51.4754771118029	0.677545267338128	57.8993578640292	0.725632639986278	66.9681541682213	0.763260203450134	77.1368186611715	0.904345840223613	96.4631456193353	1.0143476533109	112.535987326665	1.01653857138796	128.605030669615	1.17667407143791	160.743443956866	1.27065858221097	192.875324482228	1.4047677462759	226.164330096066	1.46085012461227	258.469789734294	1.60007493873331	292.28660504998	1.67273431070572	323.058682083304	
0.0168113746210223	0.101846774606342	0.0289997711609698	0.174299976058463	0.0262179158915997	0.244169244295795	0.0343832165572642	0.327451637212258	0.0382493634899006	0.430920328649897	0.0445418961965065	0.504017672190622	0.0526514647514772	0.562544562964534	0.05601387181488	0.626157763735625	0.057270163276678	0.696124580959431	0.0767114391485251	1.33587379444664	0.0987671206737455	1.99545537228854	0.116779136291589	2.63737158799441	0.133684523933929	3.27246953711306	0.164521205996391	3.9292119470709	0.174323983161748	5.23645179126246	0.182939311909535	5.8876125663349	0.196726852906799	6.4668550951637	0.224189401328223	7.80480138055468	0.25439820494384	9.74038104442874	0.293527238273862	11.786043497055	0.351783366486271	16.3513410398696	0.366107200554501	19.7053565524652	0.448291913308291	25.8713021657032	0.547770999609324	38.8187603591442	0.598441727195586	45.2756809750307	0.626261070052184	51.7427256998307	0.678812097499395	58.200450712811	0.726869584701593	67.3020742735539	0.764580118768251	77.5368850179018	0.906466006375158	96.9643014488032	1.01756536436189	113.118876021399	1.01922894887037	129.272587758231	1.17844906832139	161.574451874854	1.27368706497495	193.877114600547	1.4106895095061	227.328051125387	1.46296315451233	259.804009841896	1.60351270653506	293.788493015372	1.67721262613622	324.727969685597	
0.0167318450680724	0.101334438075274	0.0289964773669625	0.175405601421169	0.0259953780876886	0.245832731854199	0.0344917653701049	0.328809680084526	0.0381738892741525	0.433055618381425	0.0446896442572847	0.50673969511629	0.052683475041861	0.565312278901849	0.0560279592242759	0.628529085520947	0.0575212523312343	0.699986891908233	0.0770070447848836	1.34249642896017	0.0991490227328414	2.00540748484818	0.117077703207771	2.65076121201368	0.133909234574507	3.29000494337632	0.164994192198037	3.94918602137996	0.17477379743194	5.2630452404562	0.183443895613198	5.91675597661682	0.197559609823178	6.49981599649764	0.224700933789692	7.8440379987596	0.25496158447367	9.79092764344259	0.294117368513842	11.8464788786964	0.352546906478394	16.4352774142427	0.367923840459762	19.8038848882442	0.449349756694557	26.0044421720013	0.54873468186793	39.0181229852874	0.600077527632439	45.509133731076	0.6301640363493	52.0055076650027	0.680186149929641	58.5002508859206	0.728263967368145	67.6350407046153	0.76681833973939	77.9375176187305	0.90863540458098	97.4665376124063	1.02140216699401	113.702234102688	1.02229316592905	129.939772317835	1.18025485838472	162.406756193804	1.27719823584512	194.8768930622	1.41422110925694	228.500981071888	1.465111797757	261.136799438092	1.60829910719951	295.287311341704	1.67992937251447	326.39603539273	
0.0167239280993005	0.100923339213641	0.0288313510786426	0.175935596700528	0.0258814780422937	0.24569106896618	0.034654221916027	0.32996600431748	0.0381732407302115	0.43499358415183	0.0446004973180668	0.509178013916141	0.0529047540498001	0.567141803805122	0.0561636551414485	0.631264496207989	0.0576201308375863	0.702551055665002	0.0773640049805441	1.34948239567587	0.0998901960616704	2.01515098116102	0.1173965369285	2.66384536224299	0.134393327621527	3.30577619193641	0.165830536016025	3.96901527503555	0.175236936922952	5.29053695023049	0.184483925464599	5.94608797971114	0.198963321271847	6.53258457972907	0.225130181008564	7.88303433575167	0.255426505706981	9.84152919048573	0.294599639346696	11.9077571072278	0.353680743807939	16.5178838600423	0.369781670521605	19.9043317484358	0.45029665010883	26.1374983592716	0.549826528374003	39.218230669455	0.60136364933479	45.7423666950041	0.639573350819134	52.2678910241317	0.681702656614342	58.7965939897974	0.732623843068027	67.9648778919747	0.770196109760045	78.3363546297207	0.910636774868411	97.9642140209006	1.02425003806263	114.286426648965	1.02565226937822	130.60485581381	1.18411651056264	163.239567152211	1.28199444200394	195.872931332571	1.41708739548843	229.669544978367	1.46797804126387	262.469499627326	1.61253723034084	296.789199307096	1.68256354560951	328.062193751321	
0.0168094098447071	0.1010309069659	0.0288026180483746	0.176775067546349	0.0263338235104906	0.246972539664153	0.0348237205382886	0.331187404712245	0.0382456187203926	0.436535708742994	0.0447920277612288	0.510633671031125	0.0529399576997813	0.569808238417258	0.0565068888181235	0.634543973875748	0.0577467678790063	0.704925753494497	0.0775402358863262	1.35614053686087	0.100782978691401	2.02538388746357	0.117685371829343	2.67678445898819	0.135163987510801	3.32306107243899	0.166616130055718	3.98929901408596	0.175762264958084	5.31687335440584	0.185458370741938	5.97642953642839	0.199741599720296	6.56690707460243	0.225435486756605	7.92225884676368	0.25581863243937	9.89247998347776	0.295213228935913	11.9677938828262	0.356010021642993	16.5991193990772	0.370912624566654	20.0044023543251	0.450941309890966	26.2710947136096	0.551394651205758	39.4190536093259	0.602374495034669	45.9771382037524	0.644684507966244	52.5404965793542	0.683869263754325	59.0925459382114	0.738837769301662	68.2965330209134	0.772847626652818	78.7354077075379	0.913895970371106	98.4619500340369	1.02606731366483	114.869725125612	1.0285350660853	131.271801954846	1.18959614338828	164.072482418741	1.28766521549951	196.872635288422	1.41991888075053	230.835963117736	1.47206469378134	263.798981165894	1.61685836187928	298.288643482168	1.68539029737165	329.726146738159	
0.0169253684062183	0.101051039539662	0.0291357097356953	0.176882547987121	0.0265087103460865	0.248881488916971	0.0348733033955845	0.333307182102877	0.0385123536741018	0.438553127966772	0.0449702605710881	0.513188929016197	0.0529753798060247	0.572563847161678	0.0568094452728553	0.637596790922676	0.0579051365474557	0.708307327394649	0.0777383120108889	1.36262521922459	0.10112525125772	2.03600073147927	0.117972550899763	2.69036570261809	0.135717126531935	3.33958855489375	0.167291025478652	4.00925911855707	0.176212777461184	5.34330568480182	0.186125423107448	6.00660811170282	0.200216426372499	6.60030895715451	0.225655241422272	7.96206915964731	0.256257290550635	9.94195928687179	0.295746377790181	12.0273351948385	0.358108191896985	16.6813142003185	0.371717762378518	20.1043705147361	0.451522757183465	26.4047171449784	0.553151557518542	39.6192432498762	0.603450811687255	46.2120363723649	0.645784319832677	52.8087435451345	0.686500844866722	59.3953710468997	0.7417481262889	68.6333066984791	0.774920347154964	79.1357646368977	0.917238669513335	98.9613847794686	1.0277510873916	115.45335887837	1.03247668152092	131.937079165908	1.1930149687648	164.908869655664	1.29096426101702	197.874544616024	1.42470143629878	232.000339798118	1.47574526883437	265.128343495178	1.62049136232643	299.789071133833	1.68781563116351	331.393407782626	
0.0168868729842162	0.101743747051418	0.0291119347350432	0.178163931373608	0.0261723547631244	0.249580650202825	0.0350348370590401	0.334597383949573	0.0384893660921351	0.441055271463783	0.0449520100391727	0.516069043941398	0.0530466680702077	0.575908284575931	0.0569173811182777	0.640537034358744	0.0581673986585955	0.711852173775907	0.0779626635858804	1.37010886141746	0.101280686225119	2.04598194786798	0.118375946556796	2.7036605645699	0.136234621274003	3.35558215670797	0.167551111688448	4.03001550379165	0.17678419795159	5.37028609850693	0.186756315794154	6.03685933013463	0.200873190522271	6.63332527217901	0.226195112333003	8.00213838019438	0.256639564926257	9.99138923017171	0.296237907389719	12.086975227039	0.358901472578389	16.7657031974413	0.372508785699869	20.2045119011378	0.452773868008082	26.5378590139215	0.554793260255922	39.818684107112	0.605135251333359	46.4434029659421	0.646713246532525	53.0759921331622	0.688702792921989	59.6971642502242	0.742912036370496	68.9677036409472	0.776709555779917	79.53589059827	0.919536567242754	99.4610132399867	1.0291445332463	116.03670950908	1.03619761634082	132.603637876771	1.19569146738693	165.742500177897	1.29378067777107	198.873324699925	1.43076975062779	233.167383786228	1.47867042684121	266.463070242237	1.62353816661472	301.289767006386	1.6915330035104	333.059655548179	
0.0168483360812537	0.100577527516579	0.0290015470941655	0.17927801139866	0.0262248237497976	0.2501239750359	0.0352041312181615	0.335589679001864	0.0384948570449003	0.442989162698117	0.045219590790942	0.518723429568297	0.0531235145955887	0.578239792323079	0.0571517684565624	0.643159987850243	0.058407158465042	0.715320127840752	0.0781638857937777	1.37696502505549	0.101579725499384	2.05692172797109	0.118840818881165	2.71609767847123	0.136482733102723	3.37330056784845	0.168048944159092	4.04936419502156	0.177629648005987	5.39682366834884	0.187207860196844	6.06661508498027	0.20142186682022	6.6671951443026	0.226808818034885	8.04282413625656	0.257175085620489	10.0408545637278	0.296956784401977	12.146877892193	0.359694050463404	16.8502989481658	0.37325094696394	20.3044204569068	0.455353343214479	26.6682534814	0.55625436459208	40.0187619889586	0.607211964587303	46.6742293924518	0.647597919184584	53.3424025309126	0.690821288001671	59.9967520817969	0.744028673589107	69.3018919671686	0.778321474777396	79.935398161482	0.921765228635722	99.9617890898622	1.03060567312652	116.620693439109	1.03879744545599	133.271731407164	1.19873423432278	166.574163746946	1.29733579969196	199.87469758575	1.43455974645043	234.334770501028	1.48177056125069	267.798810268209	1.62664730705302	302.790105251087	1.70213746437535	334.717409652256	
0.0167177691968877	0.101121470806022	0.0290856961664411	0.179069889916949	0.0266989641409899	0.251734944734739	0.0349827873756155	0.336682236745316	0.038925849221812	0.444072290800949	0.0452825987155715	0.520743002475426	0.053326766775298	0.58071239543358	0.0573278708398324	0.646555880834299	0.0584017859561294	0.719023008013885	0.0783797247486337	1.38317287179705	0.101974885127449	2.06617488297168	0.119255822609736	2.72927239981662	0.136874040949403	3.38923922163337	0.168553103278623	4.06911102663321	0.178160188964993	5.42332677925713	0.187731490250471	6.09628888344324	0.201993126127785	6.70033485956238	0.227349958285901	8.08384237446209	0.257596835937077	10.0911552935936	0.297662722907651	12.2065626278749	0.360387339253954	16.9341626793815	0.374053984637575	20.4026526321212	0.45760301440411	26.8020435508243	0.558167826928546	40.2177222837687	0.609134590648941	46.9088816919162	0.648403686465541	53.6088799838852	0.693034041456473	60.2973569175727	0.745158924785108	69.634090988465	0.780135498425474	80.335211198484	0.9239674804096	100.462907666429	1.03256235412409	117.203738596028	1.04155354497567	133.936904310102	1.20133059608305	167.408807548093	1.30027101156506	200.876964541204	1.4369045075046	235.502634052964	1.48586417382117	269.1314508528	1.62927656684541	304.291665390949	1.71159307004014	336.385892591882	
0.0167377605016631	0.101297257933631	0.0291165559882272	0.179699871401093	0.0267375249789427	0.252661814379271	0.0349438205916117	0.337541090741301	0.039229357194269	0.446704877659872	0.0451677837024945	0.522929805984417	0.0534631247551383	0.583648389710603	0.0573111982448484	0.649572783756149	0.0585568768231262	0.723350281735979	0.0785432424260314	1.38963403826688	0.102309282875347	2.07595912464522	0.119492172250497	2.74410464243545	0.137222889956959	3.40685122917476	0.168793414684129	4.0898003566456	0.178635704702779	5.44983780640693	0.188309837825068	6.12675803134715	0.202546267485939	6.73275512816744	0.229485850244614	8.12305943489386	0.257989086442237	10.1408683589428	0.298312707558721	12.2664466665784	0.36105912514789	17.0170503845853	0.374721972405938	20.5007842245023	0.458720944548985	26.9368562123869	0.560705012138702	40.4163137748569	0.61050753482286	47.1424573825355	0.649450229430885	53.875487822012	0.695081246386037	60.5981666443052	0.746442771062561	69.9673852450571	0.78234477426345	80.734256825721	0.926203963404637	100.962774545515	1.0348258620484	117.785785375195	1.04388323926256	134.605146852101	1.20383316962021	168.244554035115	1.30250222361133	201.875193282167	1.43906240614009	236.670110174728	1.49244593863251	270.461796658677	1.63238566380841	305.787890915356	1.71500518051588	338.057951810025	
0.0168628942487494	0.10051500521577	0.0291339383557836	0.180953926292079	0.0263795540465286	0.253509477952976	0.0353684179555532	0.338907719243146	0.0391345844758793	0.448557569211088	0.0453630444912979	0.525735531522503	0.0536114217025198	0.585429020181032	0.0575894459375876	0.652423387398668	0.0588050766618467	0.726546173206637	0.0786180300503923	1.39663839860255	0.102241434983686	2.08595943314581	0.119719989771556	2.75785608525778	0.137395815371894	3.42382691059726	0.169091536139984	4.1099183202856	0.179242628036368	5.47649272288767	0.188879377384381	6.15663159849289	0.202988312281924	6.76655747940759	0.231766308927304	8.16270583501214	0.258804043610095	10.1903914344957	0.299512326841622	12.3256061363532	0.361618236833764	17.1011804740446	0.375481954256853	20.6021121158076	0.459811554517778	27.0697484868919	0.562817700512454	40.6170808353759	0.611702038344821	47.3755562360193	0.650226369588618	54.142650728367	0.697151517757306	60.8979593668346	0.747479890824501	70.3009402719578	0.786787814543164	81.1328479675632	0.928754330105998	101.461561090465	1.03787693501695	118.36840584904	1.04560152485863	135.271124417705	1.20603141260881	169.076798749423	1.30460552201158	202.874718424092	1.44114320783212	237.835485232863	1.4989727075884	271.796404196452	1.63977173710334	307.283341579418	1.71758107442428	339.724825424319	
0.0167891799147146	0.100967635241492	0.0293039812444159	0.181280136560259	0.0263076071350069	0.254477776898195	0.0357093930643879	0.339761771107334	0.0391111966696771	0.45051448157422	0.0455235851524279	0.52786080953683	0.0536791481293293	0.588012043219041	0.0578321386272581	0.656121087090225	0.0588696202064376	0.729125703785157	0.0787883993923191	1.40279502260494	0.102286557187089	2.09630596079707	0.120406133143968	2.76992858638846	0.137654773531776	3.43994763793687	0.169675681852471	4.13015456188696	0.179608965340683	5.50339443983897	0.189164655191754	6.18695173479194	0.203545079046039	6.79910347655425	0.23253726445326	8.20431918831458	0.259830678592273	10.239985290561	0.30105393950945	12.3845318441729	0.362015743019196	17.1847387314703	0.376235519725949	20.7039391959893	0.460900167987078	27.2044158621398	0.564143675967185	40.817847895895	0.612959515061814	47.608748221756	0.651144484052445	54.4088823121915	0.698793590479924	61.1982922564315	0.748616804533414	70.634726266846	0.790369116917375	81.5336295799968	0.931423145081518	101.96048174586	1.04087664537659	118.950787904318	1.04735432777815	135.932989263015	1.20806234731487	169.908656033558	1.30770155921329	203.873990246288	1.44375825246424	238.997164803197	1.50291469855578	273.130952129585	1.64793872064213	308.782249312713	1.71989344434639	341.389404259898	
0.0166879117976076	0.101835947981926	0.0292911437455841	0.182325866242731	0.0266757075086612	0.254653855064095	0.0358378372819711	0.342254601379041	0.0391298053213107	0.45314811617099	0.0455561371174857	0.529759252307352	0.0537402144966771	0.591257294783808	0.0578368657063341	0.658872504883259	0.0589904773115143	0.732456345984428	0.0790830484788994	1.40988820782695	0.102579332793156	2.10621779365727	0.120940498273562	2.78320109659954	0.137867756760561	3.45652285067131	0.17001639184867	4.14957589627424	0.180154916533482	5.5304093124777	0.189655256178316	6.21722437364194	0.204020115609619	6.83267998208077	0.232999819745977	8.24447409053445	0.260549085618424	10.2909453967783	0.302593537423862	12.4454151919514	0.36274807699365	17.2669596097424	0.376842146907605	20.8040414668446	0.46189880890843	27.3384089598757	0.565172354314577	41.017538347569	0.614461969340369	47.8409790826415	0.652082403867943	54.6748754774483	0.700121397019499	61.4989827738801	0.749901379125495	70.9675585874631	0.79218893232668	81.934642160418	0.933947926721874	102.46046038365	1.04416869718882	119.533780907175	1.04970594232515	136.600307933064	1.20990436964485	170.742435567397	1.31312475915256	204.871056696733	1.44804258223847	240.159768245481	1.5065721845738	274.463831132744	1.65184970758387	310.285865812722	1.72212228678711	343.05252278175	
0.0166815800359042	0.101488935751915	0.0292651807946233	0.182749385163421	0.0269499861053954	0.256268157151364	0.0357817229924994	0.344058252978268	0.0390124753007181	0.45547389046381	0.0454980917102767	0.532684187129326	0.0538001490888159	0.594451614647695	0.0579657873227808	0.66113882005328	0.0592945636469321	0.736126513453682	0.0793115334672149	1.41696497848936	0.102855097632284	2.11570703891931	0.121249520397437	2.79663053465699	0.137997807317488	3.47251086455034	0.170187616162169	4.16992017128913	0.180746674655519	5.55637598160849	0.190225298867189	6.24661411873315	0.204555361680125	6.86670165977682	0.233451077228543	8.28392025630869	0.26103769571669	10.3411269173603	0.303583389003032	12.5058664060758	0.363667456988285	17.3500056397764	0.377702310266652	20.9039984513853	0.462776915387232	27.4703922635911	0.566005658697096	41.2178285709525	0.616000422178919	48.0747484883471	0.652868321466274	54.9420346585131	0.701493780720503	61.7995540820449	0.75114436519649	71.3001822918334	0.793620377720163	82.3335387760501	0.935874190066435	102.961146826562	1.04836184205498	120.116662151329	1.05229202322151	137.269459445851	1.21243505380941	171.574471665458	1.31773277467537	205.870894763028	1.453103416606	241.328958000701	1.51023188770417	275.797276380002	1.65470558056918	311.785935836534	1.72475896186861	344.720946116734	
0.0167170971319606	0.101020909800613	0.0291599184547189	0.182632664256918	0.0267327047850619	0.25766275443295	0.0358953523417109	0.344633140913974	0.0390890109244308	0.456366941458958	0.0455833817371079	0.534708940518031	0.0538443711747791	0.595609423175932	0.0581862795406749	0.664015035065385	0.0593335982195736	0.739137246363768	0.0794684245603777	1.42375362124393	0.102907041930724	2.12604471900653	0.121645868378553	2.80991631621412	0.138285307574866	3.48970144864673	0.170638366030297	4.18943137830059	0.181302747869539	5.58221505955262	0.190588986925476	6.27727092812693	0.204813669733172	6.9006921381681	0.23395685726843	8.32383767128331	0.261594550420919	10.3909834063791	0.304116909810075	12.5662356638176	0.364588455420742	17.4327834489216	0.378584503540298	21.0042087556541	0.463601685295626	27.6036868694292	0.566927648126487	41.418025662083	0.617495686685012	48.3083912341886	0.653571715086197	55.2090671797138	0.702912651841956	62.0990934848459	0.752209483565185	71.6265996628612	0.794950158768259	82.7327185137315	0.937865061807657	103.461490542784	1.05132592118861	120.700653531939	1.05446537978674	137.936748313579	1.21609898923686	172.406299147272	1.320308178575	206.874189898556	1.45894709170357	242.495942384168	1.51363235328951	277.126489697681	1.65743269150852	313.286691313729	1.72818783365944	346.38910123083	
0.0166961508686592	0.101299760862931	0.0292285105749694	0.183379963276061	0.0266523712598927	0.25836892974161	0.0361071331020994	0.345948197430699	0.0393932686493981	0.45832321353785	0.0457531641711919	0.53763969610582	0.0539882942209746	0.59792806703063	0.0583505627885175	0.667367970797727	0.0593075694328341	0.742492859648385	0.0796367206822051	1.43017881538102	0.102966529327946	2.13598472437328	0.121770934534887	2.8234523907013	0.138624474742088	3.5063611789008	0.171143700854361	4.20878984841707	0.181992387025255	5.60935193544283	0.190808228726365	6.30629373214116	0.205184883326078	6.93340065109631	0.234428262811912	8.36416579949383	0.262160010772769	10.4411854160567	0.304744525786688	12.6269802445391	0.365507985489278	17.5166024766558	0.379261627178597	21.104204855741	0.464360642883753	27.7379947541803	0.567964094804296	41.6173398594547	0.620355814887569	48.5403650500557	0.654559399561892	55.4753620934704	0.704240914618999	62.3997691011341	0.753257763001773	71.9554235713076	0.796492586488462	83.13364913777	0.940409088999144	103.962281293819	1.05292454689195	121.285389970573	1.05685209481647	138.603217617479	1.21956994191381	173.239825361382	1.3229017274033	207.87338721495	1.46357563419279	243.663403604771	1.51704580810068	278.453140015757	1.66026228451485	314.785807663271	1.73294349851916	348.05430591515	
0.0165642504955272	0.101536171266503	0.0293685234953418	0.183872603790803	0.027074193180691	0.260205148525571	0.0361258662220866	0.347337148569445	0.0396631062198708	0.461146779723159	0.0458851104701663	0.539217763925891	0.0542486645365629	0.602200974800013	0.0584977781793465	0.670869219643033	0.0594716735087655	0.745363777763598	0.0798496554909596	1.4358695452876	0.103310220618693	2.14605674470871	0.121948119740712	2.83648368837701	0.138946797747248	3.52320600950778	0.171351481526051	4.22964215987228	0.182557912750157	5.63616284844741	0.191234874286897	6.33720060163436	0.205686578954769	6.96641370649196	0.234855767727058	8.40466901634005	0.26259370456799	10.4902856711809	0.305377509659254	12.686341811303	0.366744562006506	17.5995460612115	0.380026469930915	21.2046722050283	0.464965670411161	27.8700097228617	0.568737721727017	41.8164119129685	0.62458793298755	48.7721675025771	0.655643783545968	55.7432737831398	0.706932089351797	62.6978295637569	0.756307819199192	72.2935532544775	0.798272512280776	83.5333802183893	0.942928012568105	104.461723489831	1.05449884646123	121.867824179912	1.05927731584962	139.271162136268	1.22207023251158	174.071116401419	1.32720544366998	208.86941058416	1.46668201808545	244.832056918213	1.52046511554664	279.789476088148	1.66539627431698	316.278456909162	1.73976326160976	349.719510599469	
0.0165013086591465	0.101129452531145	0.0294122443856942	0.185494894879152	0.0272419362628066	0.260792056342685	0.0360433877504266	0.349029157880342	0.0396653560391001	0.463659691636927	0.0459526788137002	0.541107883001297	0.0544053383900086	0.604340804728877	0.0585506357414441	0.674348000332293	0.0597076339702081	0.748171656985035	0.0802760550775873	1.44195131424161	0.10357776889931	2.15585705169589	0.122343697893496	2.85064654292713	0.139244831327001	3.53965526086999	0.171714401918433	4.24978573488187	0.183090948253775	5.66273161759409	0.191752300617484	6.36752073793341	0.206335119933639	6.99980720714126	0.23526271202285	8.44386838164375	0.263091584739776	10.5409896637023	0.30641063860532	12.7460293409525	0.36846461263125	17.6817129227768	0.381691586767012	21.3041225501124	0.46573321852165	28.0025406442249	0.569981545249247	42.0178793280304	0.627249266692775	49.0071140999612	0.656432465391198	56.010075336353	0.71119187931265	62.9962476542314	0.762911966475554	72.6270039732547	0.800644809083992	83.9324854502682	0.945780524612221	104.960852761473	1.05600938156344	122.451256767004	1.06173036587821	139.938212585427	1.2246769054156	174.898145709557	1.33107429059983	209.871290109442	1.46930720328374	246.00147019084	1.52515633047462	281.126020776787	1.67190861701611	317.775516898556	1.74556387329957	351.385341132529	
0.016518864244701	0.100651327551154	0.0295129582101612	0.185622034956464	0.0271440791233687	0.261656643792997	0.0361851356199849	0.350362200563436	0.039609793706686	0.464491246241241	0.0459785477971198	0.543897776056367	0.0546421755868832	0.607476276650376	0.058553805809243	0.676753373597632	0.059944828765847	0.752278614721037	0.0805590242760163	1.44988280615627	0.103831402728772	2.1661039278364	0.122643227226789	2.86350694291851	0.139628553699722	3.55641534112671	0.172135761257107	4.26989019434518	0.183656369344584	5.69058887146156	0.19208517766111	6.39705949462947	0.206912670220438	7.03370175931192	0.235596314496901	8.48434272749154	0.263559895437204	10.5918026209599	0.307639247072941	12.8063352687622	0.370159553431437	17.7648669862243	0.384943293141536	21.4015388867902	0.467371554539633	28.1356042820755	0.571407894568059	42.2176256590562	0.628472931918232	49.2419079604502	0.658664783925221	56.2741909553885	0.71469275120822	63.296386828742	0.766821470450437	72.9631070985985	0.802919953866649	84.3299515544937	0.948079309484603	105.460704739398	1.0577274639974	123.032863961936	1.06457469979523	140.603251377921	1.2275487233718	175.733996504703	1.33380413995409	210.871724222157	1.47167451517906	247.166651533888	1.53207816881924	282.457141443009	1.67566432351432	319.281249363354	1.74870441738782	353.053675060551	
0.0165427043855449	0.100992278908761	0.0296886669699474	0.186132952675864	0.0272647784245693	0.262017851415639	0.0363515236597654	0.350857111176845	0.0397403955018225	0.465871931892529	0.0458859355724839	0.546882897596868	0.0548722603050843	0.609924432544455	0.058694882029329	0.680255437350152	0.0599487878210281	0.75588906113303	0.0807159463240135	1.45636190058481	0.104094221051942	2.17545533736395	0.122865456145909	2.87630098617961	0.139899991916829	3.57279101800901	0.172527036405631	4.28842956629619	0.184136902716631	5.71694576473258	0.192593806360658	6.42668020770821	0.20762753717308	7.0654929195477	0.236064565493654	8.52438400836269	0.263909661151356	10.6411748222629	0.308340135767158	12.8664959102572	0.371313941508318	17.8488760037547	0.387968780348251	21.5010525618063	0.469152780449844	28.2699494197279	0.57288094526995	42.4164741951627	0.62956871726684	49.4753867935264	0.662891552074634	56.5390292807076	0.716426978069909	63.5960417155368	0.768394076957048	73.2987184856463	0.805073209222625	84.7275890220648	0.950000210483315	105.96044495862	1.05920955950872	123.616475362954	1.06805061519935	141.268916019155	1.2298097038755	176.570964886885	1.33628356209819	211.870772526946	1.473927646746	248.332220307109	1.53649073686925	283.79255364345	1.67830351026241	320.78358436356	1.75143074624301	354.721412942153	
0.0165644772863993	0.101541999308275	0.0296525366831009	0.188185412909847	0.0276157576055297	0.262875599466119	0.0365159522550494	0.352756572581385	0.0399616214331053	0.468232223326632	0.046033068800291	0.548932039994336	0.0549261520834428	0.612155997742561	0.0590302843687062	0.68226750146938	0.0601379289037309	0.75850095516948	0.0809040561794161	1.46246485712639	0.104298466877161	2.18618137894633	0.123198544559032	2.8900836283067	0.140193023764654	3.58923537992793	0.173034757694321	4.30893449444757	0.184366491630676	5.7448155914542	0.193602672421135	6.45614818389196	0.208754219986604	7.09913648029642	0.236357771914959	8.56409373841304	0.264508750176118	10.6916031433154	0.309106750541169	12.9265056775022	0.372188439854338	17.9328123781277	0.389371319835061	21.6023841784018	0.471209082369734	28.4024822037361	0.576288688406222	42.6156244797691	0.630671823649095	49.7084148664978	0.665806589697139	56.8062592422847	0.717654445018076	63.8974102357876	0.769666924361431	73.6328621083862	0.807059761938048	85.1301513231765	0.952651185258918	106.460416145829	1.06043436426224	124.201398066094	1.07078921229234	141.936309195006	1.23208861473116	177.405981217044	1.33885807114234	212.86937379692	1.47650399043141	249.498921568528	1.53936027264799	285.128710901916	1.68043844478197	322.285293515027	1.75392648540817	356.389478649286	
0.016604517920258	0.101313330523237	0.0296566531172496	0.187948333118208	0.0275865670892392	0.2637424570151	0.0365085925802474	0.353593744224709	0.0400230327856202	0.470301360054674	0.0462990670865727	0.551494923182626	0.0548990646710624	0.614729183686343	0.059371063064517	0.68508568344631	0.0603924156471472	0.762492428911715	0.0810374644074466	1.46988726486289	0.104490097332717	2.19573185866475	0.123486033169063	2.90284321263418	0.14035800965753	3.60602549533626	0.17374257834185	4.32933418315302	0.18477888866301	5.77041485384675	0.194299270745105	6.48645295336926	0.209536860397847	7.13304034569237	0.236713688394831	8.60425422856809	0.265382573284205	10.7413646374361	0.30980763485817	12.9867100911561	0.372862607090625	18.0168977641056	0.390330552924271	21.7029930887137	0.473081936015125	28.5345921673156	0.580080067689312	42.8164809472511	0.631756068447053	49.9413386313459	0.667260475276253	57.0739772168678	0.718685488677313	64.1985030845693	0.770742841575467	73.967251600274	0.808716847830783	85.5304635490548	0.955129253222734	106.961415513112	1.06278543489367	124.783206426693	1.07280508620286	142.604998771818	1.23412746070818	178.240580314708	1.34299239761472	213.863087486256	1.47961387495027	250.664400934786	1.5439215353696	286.459652754212	1.68301194648376	323.785095317951	1.75676409448234	358.053997880223	
0.0166349401164759	0.101772094180937	0.0298675707598883	0.188799620118633	0.0274411095755888	0.265399803665569	0.0367099160549297	0.35488976683722	0.0399880044891227	0.472702600576285	0.0462571987379745	0.554084581893664	0.0551523438616277	0.617153765478871	0.0594676076182828	0.688252005426627	0.0606331796347011	0.765013519001453	0.0813453796195226	1.47619592726837	0.104883625950104	2.20537896309569	0.123695925702016	2.91621933247676	0.14054528420097	3.62275530761074	0.174276789436503	4.34869451591456	0.185234036742747	5.795966153129	0.194703742556998	6.51627110682444	0.21012580903107	7.1666382716371	0.237232927626294	8.6437301966633	0.266064548982222	10.7905664067161	0.31006717401777	13.0470430273192	0.373279518269617	18.0996737106058	0.390930924042557	21.8042651006672	0.474322518919037	28.6684213522861	0.581713034487041	43.0168792040481	0.632872642775316	50.1738377131201	0.668624638405367	57.3407936712414	0.719604996169754	64.498552852117	0.77194243503713	74.2995176767927	0.810704546224318	85.9306640162295	0.957372570094039	107.461155732334	1.0678289139638	125.364247377527	1.07578274305041	143.269218000485	1.23592765671259	179.074255540423	1.34696075523851	214.865756773043	1.48352852519156	251.831251207809	1.54847618128877	287.793098001469	1.6873188181697	325.281618865568	1.76428100735343	359.714434193187	
0.0166508858723933	0.10147610823925	0.0298701517370545	0.19027468948761	0.027562178795206	0.266609300594242	0.0368806940233727	0.356960125926084	0.039905940287207	0.474799385941948	0.0463525271357961	0.555770042843019	0.0553398418148173	0.620280797289939	0.059565008936432	0.691945630582114	0.0607064887670126	0.768612905958398	0.0817849808841228	1.48213764859688	0.105091079174609	2.21586332648144	0.123975144575016	2.92982176369422	0.140953516155023	3.63998314460834	0.174734241072791	4.36940014407123	0.185604466400702	5.82287159537041	0.195568240256477	6.5455998502899	0.21069223188445	7.20039405675072	0.237620575186043	8.68490303440887	0.267430490681599	10.8395083370101	0.310422891124738	13.1073871393526	0.373757073400053	18.1830978575871	0.391654906402154	21.9040637603777	0.475034683723505	28.8022673010622	0.582986170456062	43.216260456642	0.633585459327936	50.4080318018995	0.670026856757409	57.6067719353377	0.72057609513491	64.7988261370721	0.773068379544333	74.6315825876447	0.813518382589793	86.329970413775	0.961958204632066	107.957207914335	1.07267223801983	125.948223856976	1.07863791490796	143.935016752164	1.23853015966633	179.906604562855	1.34955847156071	215.868753885361	1.48854506104938	252.997773655301	1.55162879045767	289.127049888183	1.69229895610728	326.780288180295	1.77343634688361	361.379698482148	
0.0164557839344758	0.101629347175284	0.0297989521318658	0.190591135421135	0.0275823028512827	0.267731311412717	0.0366688508701891	0.35854273394349	0.0399312132561924	0.476728213110024	0.0464102829045879	0.558015228633133	0.0553540454154347	0.62376394355356	0.059848073665281	0.694374345118371	0.0608839092045591	0.772470676709864	0.0818691150552293	1.48889974865933	0.105145727114131	2.22644943685364	0.12429866394552	2.94379788807701	0.141320874864103	3.65667081453832	0.17520655404754	4.38928527707864	0.186279414230895	5.84912883713068	0.196485323292466	6.57658215690806	0.211172790329439	7.23332143047357	0.238060160894605	8.72510636540032	0.269692830067356	10.8898174487787	0.311028332607654	13.1670504546164	0.374358611445177	18.2658793920225	0.392503966821567	22.0036370400358	0.475744388768259	28.9356997426348	0.58405012724446	43.4178694327285	0.634355153572233	50.6418831639879	0.671461905711672	57.8741360073592	0.721779848779639	65.0985853319903	0.77437478437545	74.9666649834952	0.815854464393645	86.7297014943943	0.966794155366611	108.455756040718	1.07483801799369	126.534390807017	1.08068885800875	144.603169887199	1.24354714578991	180.736658806571	1.35214629668999	216.870618509482	1.49474031221255	254.159646940722	1.5540460356435	290.456829449961	1.69605929177347	328.280656227317	1.77766569497536	363.051191456193	
0.0164562753279165	0.101262886311494	0.0299899961394277	0.190089938380646	0.0277114543909038	0.267698394982034	0.036953736197891	0.358681617415833	0.0399482995010034	0.478669758651404	0.0465367244584888	0.560071064911289	0.0554927509335298	0.625961922932915	0.0601367793363977	0.697237055953785	0.0611749006614221	0.77521289769291	0.0820328137264379	1.49582471374929	0.105554337575151	2.23534473117193	0.12467933445856	2.9569705139467	0.141819325584513	3.67211074510823	0.175704285935343	4.40963979664136	0.186915172065256	5.87620331441136	0.19716117766623	6.60741638324388	0.211585081723591	7.26679828448935	0.238663806423819	8.76407569403901	0.270634708909186	10.941142633428	0.311649781517505	13.2258010738003	0.37493232589653	18.3495009793802	0.393192896940948	22.1038026408232	0.476515323269502	29.0684728078559	0.584923213079585	43.618249063075	0.635201950589499	50.8755035580886	0.673362664010664	58.141019516955	0.722732174953373	65.4001401167471	0.775878781401374	75.3017026758642	0.817525597535402	87.1305129091489	0.968909118876664	108.958916076271	1.07661489186207	127.116981478541	1.08274311249101	145.270041522433	1.24814115902349	181.571839049495	1.35486166267433	217.870367168814	1.49876882687759	255.329268829595	1.55629442055011	291.788099127787	1.69973250072246	329.779176530439	1.7803711829384	364.718154477449	
0.0164219526188681	0.101155726012842	0.0302989327257045	0.19073233264789	0.027894627634205	0.26859779061192	0.0373037801418089	0.359796788834476	0.0401265948491747	0.480599633557326	0.0466754308438779	0.56226037134958	0.0556479912428773	0.628794773239699	0.0602835460101885	0.700678001665248	0.0613882606334871	0.778925731375587	0.0823800646077481	1.50213314332413	0.106900141629917	2.244647013436	0.125202866001562	2.96943952564469	0.142189901937427	3.68845429136324	0.17618340414819	4.42968465146273	0.18730491707697	5.90322284366274	0.197551976603314	6.63753907916649	0.212096563128216	7.2997242612284	0.239499001839555	8.80448391598714	0.271318589874915	10.9917553563415	0.312164022780141	13.2856981510192	0.375466616971343	18.4339998725616	0.393692227403117	22.2036683557559	0.477275920343342	29.2023019928265	0.585751836119695	43.817604238638	0.636961523144906	51.1081479261776	0.675486156366517	58.4065507462367	0.723934412978292	65.6991393524805	0.777246579974284	75.6344828424196	0.81904141135964	87.531555291891	0.970333270364062	109.460310324307	1.07840332602515	127.699929777917	1.08456365663663	145.936615134457	1.25061802802842	182.405424868247	1.35768852967678	218.869236659678	1.50109765687327	256.497281393136	1.55889023418571	293.123898758402	1.70307176716275	331.279276356573	1.7830043779934	366.384998289422
