Repository: Hhunhun/Indentation-Yield-Analyzer

# Indentation-Yield-Analyzer

本项目是一套用于分析金属材料（特别是块体非晶合金）纳米压入试验数据的自动化工具集。基于 Python 开发，旨在通过载荷-位移（P-h）数据和压痕形貌参数提取材料的本构关系参数，如表征应力（$\sigma_r$）和屈服强度（$\sigma_y$）。

## 核心功能模块

### 1. 载荷-位移数据处理 (calculate_C.py)
* **自动化分组**：支持多列并排或垂直堆叠格式的原始数据读取。
* **数据清洗**：内置基于中位数绝对偏差的异常点剔除机制。
* **物理拟合**：执行 $m=2$ 约束下的 Kick 定律拟合，提取加载曲率系数 $C$。
* **稳态识别**：采用中段锚定与双向截断算法，自动排除压痕尺寸效应（ISE）及大载荷下的剪切带干扰，提取本构响应。

### 2. 经典本构参数求解引擎
项目集成了三种基于物理力学推导的主流参数提取模型：
* **Yao 模型 (yao_sigma_r.py)**：基于 CR-EMI 能量法，利用 $C$ 值与等效弹性模量 $E^*$ 求解隐式方程获得 $\sigma_r$。
* **Dao 模型 (dao_sigma_r.py)**：基于量纲分析，利用压痕形貌比 $h_p/h_{max}$ 求解隐式多项式方程提取特征参数。
* **Xu 模型 (xu_sigma_r.py)**：利用弹性回复比 $h_e/h_{max}$ 进行显式解析求解屈服强度。

File: data/Pd_Fn/ZT3.TXT (part 10 of 25)
i5.8Be24.9)_91Cu_9_Pd_[¦Ìm]	Y_ZT3:(Ti36.1Zr33.2Ni5.8Be24.9)_91Cu_9_Fn_[mN]	X_ZT3:(Ti36.1Zr33.2Ni5.8Be24.9)_91Cu_9_Pd_[¦Ìm]	Y_ZT3:(Ti36.1Zr33.2Ni5.8Be24.9)_91Cu_9_Fn_[mN]	X_ZT3:(Ti36.1Zr33.2Ni5.8Be24.9)_91Cu_9_Pd_[¦Ìm]	Y_ZT3:(Ti36.1Zr33.2Ni5.8Be24.9)_91Cu_9_Fn_[mN]	X_ZT3:(Ti36.1Zr33.2Ni5.8Be24.9)_91Cu_9_Pd_[¦Ìm]	Y_ZT3:(Ti36.1Zr33.2Ni5.8Be24.9)_91Cu_9_Fn_[mN]	X_ZT3:(Ti36.1Zr33.2Ni5.8Be24.9)_91Cu_9_Pd_[¦Ìm]	Y_ZT3:(Ti36.1Zr33.2Ni5.8Be24.9)_91Cu_9_Fn_[mN]	X_ZT3:(Ti36.1Zr33.2Ni5.8Be24.9)_91Cu_9_Pd_[¦Ìm]	Y_ZT3:(Ti36.1Zr33.2Ni5.8Be24.9)_91Cu_9_Fn_[mN]	X_ZT3:(Ti36.1Zr33.2Ni5.8Be24.9)_91Cu_9_Pd_[¦Ìm]	Y_ZT3:(Ti36.1Zr33.2Ni5.8Be24.9)_91Cu_9_Fn_[mN]	X_ZT3:(Ti36.1Zr33.2Ni5.8Be24.9)_91Cu_9_Pd_[¦Ìm]	Y_ZT3:(Ti36.1Zr33.2Ni5.8Be24.9)_91Cu_9_Fn_[mN]	X_ZT3:(Ti36.1Zr33.2Ni5.8Be24.9)_91Cu_9_Pd_[¦Ìm]	Y_ZT3:(Ti36.1Zr33.2Ni5.8Be24.9)_91Cu_9_Fn_[mN]	X_ZT3:(Ti36.1Zr33.2Ni5.8Be24.9)_91Cu_9_Pd_[¦Ìm]	Y_ZT3:(Ti36.1Zr33.2Ni5.8Be24.9)_91Cu_9_Fn_[mN]	X_ZT3:(Ti36.1Zr33.2Ni5.8Be24.9)_91Cu_9_Pd_[¦Ìm]	Y_ZT3:(Ti36.1Zr33.2Ni5.8Be24.9)_91Cu_9_Fn_[mN]	X_ZT3:(Ti36.1Zr33.2Ni5.8Be24.9)_91Cu_9_Pd_[¦Ìm]	Y_ZT3:(Ti36.1Zr33.2Ni5.8Be24.9)_91Cu_9_Fn_[mN]	X_ZT3:(Ti36.1Zr33.2Ni5.8Be24.9)_91Cu_9_Pd_[¦Ìm]	Y_ZT3:(Ti36.1Zr33.2Ni5.8Be24.9)_91Cu_9_Fn_[mN]	X_ZT3:(Ti36.1Zr33.2Ni5.8Be24.9)_91Cu_9_Pd_[¦Ìm]	Y_ZT3:(Ti36.1Zr33.2Ni5.8Be24.9)_91Cu_9_Fn_[mN]	X_ZT3:(Ti36.1Zr33.2Ni5.8Be24.9)_91Cu_9_Pd_[¦Ìm]	Y_ZT3:(Ti36.1Zr33.2Ni5.8Be24.9)_91Cu_9_Fn_[mN]	X_ZT3:(Ti36.1Zr33.2Ni5.8Be24.9)_91Cu_9_Pd_[¦Ìm]	Y_ZT3:(Ti36.1Zr33.2Ni5.8Be24.9)_91Cu_9_Fn_[mN]	
0.0166958745059597	0.101789651065826	0.0309811778422941	0.198586393825303	0.0296721207308886	0.29929939079865	0.0399111971502003	0.399493393057907	0.0425582877134707	0.540402792719764	0.0497525392296218	0.632141924586013	0.0598182170468086	0.708723433933871	0.0643938486190253	0.790940791779492	0.067548915728217	0.879316712215372	0.0907734491420329	1.70336912473726	0.115490821287363	2.54657968230951	0.135311631541067	3.37002439619377	0.153111228526362	4.18980825969943	0.189552854139799	5.02889896449304	0.202967242216437	6.70213599026979	0.211874347680058	7.53690653654539	0.228538824190729	8.29828408735049	0.258174003971396	10.0038168562248	0.289392926133137	12.490667746249	0.335310303593395	15.0855441335557	0.402039427623337	20.9317975858156	0.422021071345761	25.2014242177036	0.513615842688467	33.200285213887	0.626607416757955	49.8163048108775	0.683502011699548	58.1061799252556	0.724027237606037	66.4057097619918	0.776253847652792	74.6956181384085	0.831806238940651	85.6300173837171	0.872727961004432	99.5256483787421	1.02991211198507	124.456704127054	1.14783549780334	145.196514792822	1.15577581101245	165.931022077001	1.33017931749517	207.402315298733	1.46258657950164	248.863231259171	1.61038536027946	291.480080215246	1.66566122471437	333.110328457811	1.81777722008362	376.272168153775	1.90225691674829	416.37034509356	
0.0167282013143286	0.101392187348114	0.0309158923726655	0.198878639924953	0.0297003797732591	0.300926062013275	0.0397936809291238	0.399133698834377	0.042597030374694	0.541785166393139	0.0497802893682322	0.634310159852054	0.0599436504614815	0.711765715394674	0.0645323751223699	0.792655181934948	0.0675826801937774	0.882732570426173	0.0908369968728653	1.70908558242874	0.115656063614098	2.55625798604522	0.135849188726406	3.3832086635951	0.153908361271529	4.20611804551271	0.189989407095366	5.04940761793454	0.203511247209896	6.7281492255271	0.212720247164534	7.56577101572946	0.229015874474537	8.33218702142391	0.258684559231008	10.0437305459093	0.290305818304819	12.540821327155	0.335826527050988	15.146082891998	0.402514995622805	21.0146294116675	0.422802317412778	25.3015674667503	0.514266943439339	33.3331365102006	0.627522659110343	50.0157605692738	0.684463568720739	58.3404373439671	0.725202472209362	66.6723362265692	0.777283928173143	74.9972474289677	0.833294160980921	85.9643696227038	0.874660298685252	99.9246642036581	1.03128256813623	124.956176125387	1.1492845980546	145.780386964148	1.15789970889479	166.597223160012	1.33164598524317	208.233427524844	1.46449751977197	249.862756401096	1.61258351685256	292.649702104119	1.67268024488188	334.442790228477	1.8215509729009	377.770241422083	1.90532966894649	418.034476894325	
0.0168560050402786	0.101194987078264	0.0307353622912305	0.198832466700126	0.0296332217035106	0.30175441519639	0.0401613202922815	0.399372408440445	0.0428590068841261	0.543638556436254	0.0499600956330331	0.63704702573055	0.0600310016245011	0.713642737746997	0.064854290947495	0.795381919680926	0.0676004063561515	0.885096150592961	0.0910685696291721	1.71484325114218	0.11590316533036	2.56588762817872	0.136284620998241	3.39673426070381	0.154645713226656	4.22224296380371	0.190495574300623	5.06953722310617	0.203930759546717	6.75535501928456	0.213279289117693	7.59602875341897	0.229099433591756	8.36516328957961	0.259290877364979	10.0832586680662	0.291063215101179	12.5906927173343	0.33619115168506	15.2060274666659	0.40294684324269	21.0981075753556	0.423708881951804	25.4013549505904	0.514925097244515	33.4659431030328	0.628503723972247	50.2163748928979	0.685752567173758	58.5721876424269	0.726226718770882	66.9390819004306	0.77859027949982	75.296485083269	0.834527554889214	86.2974180101479	0.878367794063746	100.323165938537	1.03291924458934	125.455990850411	1.1510262468846	146.362798821746	1.16005666475303	167.264810050949	1.33327977947952	209.066745122708	1.46625017816148	250.862579566231	1.6147199767974	293.817833876944	1.67590345489122	335.780139579781	1.82767057780065	379.265662283824	1.91187870186669	419.692141591438	
0.0167870987201655	0.101315949867854	0.0307362592101694	0.198958224345557	0.029488125004601	0.302077351283799	0.0401967911299821	0.399366966024408	0.0429660867800726	0.546043347625011	0.0499011370523959	0.640008747792474	0.0601839619048407	0.716538510532239	0.0650480818822609	0.799243764968463	0.0677005426718503	0.88872464137898	0.0914286663853938	1.72229592686091	0.116172577909229	2.57523484675488	0.136419652457488	3.41066172348437	0.155045812790478	4.23894017978963	0.190832832713488	5.08936833940682	0.204192877192235	6.78308188799777	0.213526610562031	7.62619848112937	0.229510926178893	8.39753326676803	0.259704315007667	10.1234629303801	0.29164038094091	12.6398004230387	0.336901162334673	15.2659180246271	0.403596049666036	21.1816900471671	0.424748514853069	25.5005948167827	0.515638846455698	33.5975874053471	0.629289139308391	50.4157971236831	0.690041699180077	58.8000114850985	0.727320505914475	67.2061852021436	0.780081265702004	75.5956482317678	0.835643307945095	86.631353016641	0.881968430651	100.723873045169	1.0372725733969	125.953615104844	1.15289018698951	146.945568307196	1.16221126044777	167.933261209194	1.33649670273027	209.898527901041	1.46818691535124	251.863341504476	1.61696520182565	294.985160987103	1.67813514702807	337.114627908273	1.83369038564223	380.758609552924	1.91984409572659	421.356124380598	
0.0165638661372456	0.100832280608424	0.0309731647995938	0.199136034189287	0.0294145618598715	0.303291824967244	0.0399711858638253	0.399872761469892	0.0429201658860547	0.548231198871848	0.0501560868930563	0.641642986002659	0.0603724768739272	0.718590330481983	0.065126394975854	0.802825747835621	0.0677774865815569	0.892356042547906	0.0916044992730108	1.7283867762096	0.116415947373546	2.58580722011975	0.136595923372298	3.4237409842704	0.155281040129323	4.25590049439038	0.191177423475569	5.10863553991532	0.204542386469652	6.81000735367359	0.214062928838031	7.65631931440692	0.230262015107086	8.43090255303154	0.260059506525672	10.1640518288992	0.292056887786243	12.6902399199616	0.337463309966284	15.3265098684536	0.404382198744808	21.2646354943678	0.425714370463619	25.6009168797552	0.516395635229288	33.7285723313098	0.630007397453723	50.6160389182951	0.694879151198197	59.0311620118488	0.728661083648574	67.4723869836471	0.782279394467414	75.8947070721431	0.838814715727504	86.9633210699499	0.883749339698766	101.122866518344	1.0425770563411	126.453012597374	1.15466863459224	147.528337792646	1.16405589279201	168.599968931662	1.34148894027185	210.73050439446	1.47110101188889	252.863030559166	1.62017556762792	296.150819167287	1.68028879547384	338.447387702148	1.83758255929748	382.25936503012	1.92392537674756	423.030359168172	
0.0166332036065967	0.100947298940926	0.0309855069119391	0.198496695824095	0.0296421809248358	0.303111672265273	0.0400019299920655	0.399385941720965	0.0431305344791086	0.550025508141942	0.0503767169699764	0.643140610839168	0.0603651302609218	0.721570620786857	0.0651752139914751	0.805762731642833	0.0679078676881644	0.895943613350247	0.0918387241566192	1.73490801298264	0.116409354261614	2.59716865649849	0.137028877863327	3.43703328508525	0.155470116246438	4.27280446397805	0.191563516983925	5.12896910472111	0.204956526681735	6.83636471260587	0.214824370010389	7.68621057668073	0.231006925178552	8.46466951401553	0.260486827932436	10.2041163928336	0.292367184302785	12.7409476377732	0.337888727284017	15.3856153215216	0.406111087513123	21.3470966538527	0.426449693939868	25.7009912109347	0.517103140428996	33.8635395924125	0.630909660507598	50.8156846664876	0.696652722463253	59.2693384357681	0.730709057396608	67.7382236867188	0.785966232567027	76.1928271394079	0.843264222235244	87.2949761988886	0.885051459520451	101.523536372074	1.04576818230901	126.953870403632	1.1563351443109	148.111807632639	1.16620089382694	169.264322270774	1.34555196506045	211.564120015533	1.47458463688568	253.860871869956	1.62297504325157	297.319010544754	1.68220082406406	339.781637612072	1.84061058658593	383.765931959904	1.92670169502892	424.698424875305	
0.0169331585928852	0.100456222756997	0.0306590099605314	0.19838022230014	0.02976222007258	0.303253204186062	0.0401194922088362	0.399285679029804	0.0431901319906832	0.552043160196352	0.0504822138649245	0.645459254693866	0.0604653388239703	0.724476638119933	0.0653816350893847	0.808378467384721	0.0678495313212303	0.899504408629838	0.0920144555300739	1.74201400388944	0.116554015223784	2.60575056078531	0.137258648367831	3.44944478761699	0.15561966659683	4.28933590455356	0.192149681119819	5.14948474308158	0.205194944062331	6.86235187083233	0.215481017902004	7.71584199996857	0.231792083370906	8.49840667267855	0.26108698080699	10.2439062166215	0.29309344860066	12.7906420766717	0.338460870789204	15.446292847021	0.40827385889946	21.4290213715601	0.427023794019866	25.8012201416542	0.517894466421412	33.9993077908913	0.631772973745002	51.0160195933526	0.697650115118285	59.5044899241089	0.733521466658819	68.0040082357288	0.788715096269503	76.4938007789058	0.845672731115876	87.6298201761713	0.886359901846638	101.924645810038	1.04754866857986	127.454862320335	1.15940940281986	148.696767588681	1.16926487220511	169.929346162107	1.34810077355398	212.396811764655	1.4796453227191	254.858742983067	1.62519660055588	298.486546271159	1.68406936082127	341.114248394342	1.84548377246905	385.265465541939	1.92978593985249	426.365864733697	
0.016721121293869	0.101706552357861	0.0307406702216502	0.19804910803676	0.0297462903063078	0.303389293690814	0.0402242443804187	0.399956609601455	0.0433011288460351	0.553931882287963	0.0504414221339555	0.648651420874401	0.0605968877014053	0.727755184465162	0.0654236061017382	0.811583381042391	0.0681589506163621	0.902140924505686	0.0921790042077563	1.74953385124567	0.11680045018584	2.6152265347013	0.137480099356112	3.46319692893121	0.155984774782365	4.30579144234284	0.193081093071716	5.16905462341246	0.2056163354123	6.88895742721896	0.216207267703284	7.74521777522182	0.232586811933014	8.53193707773982	0.261389262896958	10.2838087304357	0.293864526746865	12.8401241740333	0.339058582870988	15.5059431237693	0.409596125490223	21.5122629793255	0.427772458409722	25.9020358055678	0.519079046538452	34.1315518649152	0.632779373569964	51.2156690668352	0.698613448660573	59.7391720258943	0.736726120844134	68.2695394650105	0.790393576347433	76.7938579970337	0.847163007490142	87.9656401794659	0.887343770047473	102.324600408065	1.04889898471732	127.95564562079	1.16276571197543	149.280654661167	1.17201891878715	170.596858547242	1.35017781804665	213.226866008372	1.48566950196243	255.857776386696	1.62813647214997	299.651399788677	1.6859410611765	342.44250803775	1.85178896074395	386.764969321654	1.93221445985605	428.033095975843	
0.016419640060508	0.101543941988865	0.0306978466518666	0.198822294911865	0.0297430759075508	0.303700966596371	0.0400817202476707	0.39956498847743	0.0433691055803391	0.556285567152865	0.0505792091002346	0.650939971369836	0.0606824058062251	0.72977289472723	0.0653773468029299	0.814881543368416	0.0682565193484748	0.906434146747764	0.0923980858386486	1.75742098892483	0.117105678514814	2.62566666026686	0.137683577532873	3.47705198138505	0.156245455912297	4.32287236321128	0.193671405207774	5.18901752185116	0.205983384919363	6.91555832699294	0.21676209866104	7.77438446856699	0.233186447175576	8.56553453802328	0.261672412163659	10.3240455890382	0.294475200466968	12.8906661164345	0.339903540197495	15.5646928116307	0.410390989032927	21.5967395207662	0.428577755236184	26.0026875567161	0.521983114682917	34.2629130451802	0.63401502044959	51.4147746479601	0.699505001039112	59.9731649490072	0.738536634648983	68.538468158883	0.791874895136049	77.0941983372109	0.848015789785711	88.2985693576261	0.888419295171718	102.724301686363	1.05025917776062	128.455430543494	1.16475845733968	149.862306559581	1.17506319103733	171.263402356944	1.35228319720799	214.060064396951	1.48916967842988	256.858359511015	1.63136413325278	300.816908957256	1.68786416761595	343.77511882002	1.85576326485599	388.267512938107	1.9344475189645	429.699522555322	
0.0167094309057859	0.100376121743427	0.0307344612744724	0.198747687246033	0.029837272765907	0.303059401788256	0.039983435794152	0.400155243234888	0.0434273216262105	0.558475455667738	0.0509016155460937	0.653307975318643	0.0608165665283524	0.731944098583837	0.0655151092754246	0.817415031689341	0.0682143909600607	0.909350466836332	0.0926094683916917	1.762718118647	0.117272935888912	2.63565812120341	0.137819544959668	3.49071471573635	0.156365265061181	4.33895630331094	0.194035410780132	5.20967798086511	0.206228793235047	6.94212197386571	0.21706583597165	7.80428225009852	0.233556947215316	8.5985573723055	0.26215341918307	10.3638559019218	0.295015716117757	12.940204093148	0.34077157266484	15.6246122405903	0.411054054819696	21.6804263007011	0.429534008681047	26.1012605959766	0.525452017912593	34.3961592222467	0.636183687451126	51.6150946736646	0.700368240114097	60.2060738126947	0.7394136855055	68.8060631988921	0.793101952785406	77.3951123720668	0.848858720507404	88.6322435938107	0.889524416871806	103.123622985069	1.05162683092187	128.955647599851	1.16645322695928	150.445120748513	1.17760857713013	171.930229288697	1.35411634240982	214.896213215307	1.49108539889378	257.860104925852	1.63661515903989	301.980480974972	1.69030356008338	345.11079924135	1.85840546321026	389.767016717822	1.93762305598519	431.363535146803	
0.0166684249568027	0.101162994694154	0.0309145450734046	0.198709211983996	0.0299165747756507	0.303573433617367	0.0401051421577394	0.39954077409164	0.0437099957583717	0.560262663603537	0.0510200858198363	0.65549582656548	0.0609835896748297	0.73518288909855	0.0658513019817052	0.820618373740241	0.068364843703838	0.912310500876171	0.0926932172571869	1.76878580134774	0.117393377894777	2.6454134918785	0.13798397181453	3.50400026446286	0.156649603437665	4.35593338171724	0.194296500315384	5.22949605865033	0.206655402631164	6.96884301424611	0.217647406824583	7.83435092931437	0.233807374303213	8.63177671564162	0.262628033103726	10.4039325730492	0.295706008249898	12.9903697812469	0.341675073004205	15.6845558839357	0.411729650931827	21.7638653488429	0.430416948523245	26.2008264250544	0.526888104869677	34.5326352258486	0.639646260798402	51.8139134074501	0.701361741953698	60.4392061937896	0.740481194905283	69.0721904745932	0.794595146414181	77.6949386222073	0.850090140323245	88.9645692749712	0.891191542224015	103.523585033676	1.05294316556358	129.45745908038	1.16785373182875	151.028367071098	1.17935494679343	172.597309540177	1.35653410916015	215.729650022454	1.49299655102254	258.862058956936	1.64197495166246	303.14777828281	1.69575248963617	346.441741093646	1.86088202027956	391.267652985733	1.94129232766885	433.024209878334	
0.0164241803009988	0.101616272280073	0.030706969128221	0.19854700179265	0.0297896709859793	0.303866218137856	0.0401485750322212	0.399495750468062	0.0437404628501561	0.562546208240371	0.0510284349346504	0.658406675134183	0.0611063381330796	0.737789893691716	0.0659212309107384	0.823913742098674	0.0686066465846354	0.915811342267869	0.0927103198379728	1.7751114603894	0.117734577341748	2.65539284562216	0.13829433364011	3.51767510600706	0.156953266574268	4.37293048355794	0.194473453674267	5.24939329885063	0.207323693481082	6.99573169268197	0.218044189654744	7.86375185027593	0.234182651052795	8.66478092347323	0.262989877504188	10.4439310130839	0.296670777941292	13.0401601463661	0.343059172749328	15.7451849806634	0.412251249686448	21.847958185401	0.430969565450668	26.2998818893857	0.527860078306184	34.6650022344465	0.642390777646002	52.012836449359	0.702702520882617	60.6715637145392	0.741564750233456	69.3392937763062	0.796702623994342	77.9955620844337	0.851314917873707	89.2973792438476	0.894135819553948	103.923606686925	1.05415710666926	129.95775064254	1.16957849242185	151.611404777437	1.18091175982662	173.263659634794	1.35931287676266	216.563772282983	1.49553018197885	259.860168488615	1.64473966383155	304.317996218103	1.70330821896744	347.773129980757	1.86308314350467	392.766858742237	1.94512095516468	434.692037166899	
0.0166775185192287	0.101176840840836	0.0304693429454142	0.198753915465455	0.0297698674591177	0.304086388604803	0.0400016214216115	0.400197909448311	0.0437921377024323	0.564209666694946	0.0512025232193432	0.661479923069121	0.0612183250861925	0.741146321883547	0.0659280229618881	0.826479070008606	0.0689789791267275	0.919140471068029	0.0930668399662538	1.78195062739124	0.117925679079655	2.66568302826033	0.138489274109233	3.53050523801621	0.157198332495039	4.38927565962737	0.194861864365581	5.269292401696	0.208648966206567	7.02162711563919	0.218378760331757	7.89454416709789	0.234746847573734	8.69806266541889	0.263440681077592	10.4833687969554	0.297176446373798	13.0902885815638	0.3443557928613	15.8052217562618	0.412823916862654	21.9306838404845	0.431516641777097	26.3997736813492	0.528561808135941	34.7986060393647	0.643787529402346	52.2152463628217	0.703839461984172	60.905031371745	0.742382724167344	69.6064864849821	0.798351924990877	78.2963718111662	0.852389012373045	89.6318059886367	0.898090613169423	104.320677910397	1.05542782773304	130.456403077046	1.17297817989969	152.193518611826	1.18281344420612	173.928281194794	1.36166286529591	217.397417706377	1.49799179298029	260.859976752589	1.6471775509734	305.482283491522	1.70760601783126	349.110270715815	1.86528244896857	394.261504743633	1.95050486032771	436.359447222971	
0.0166858930125856	0.101560167373574	0.0304467608991342	0.199474438961849	0.0297194279072855	0.303712346193539	0.0400587896975733	0.399223076693465	0.043663154251981	0.56710916477031	0.0512671166362587	0.663560730432623	0.0613522690459004	0.743211413179349	0.0662529331666317	0.828820589472956	0.0690375676026753	0.922153532284441	0.0933046549237725	1.78895091319084	0.118063344813918	2.67600510869516	0.138857755315227	3.54278914936129	0.157449763528321	4.4056343398735	0.195086728237824	5.28984296465136	0.209841799652021	7.04860054442532	0.218804968188141	7.92528060456802	0.235132481439457	8.73208760274379	0.263880099017124	10.5229760815274	0.297483827265688	13.1405939680422	0.345287030367701	15.865189613993	0.413281646711114	22.0145457090551	0.432525614939586	26.5009302093089	0.528970597597015	34.93304058398	0.644786679477672	52.41690749297	0.704806213582182	61.1396389677279	0.7432494253583	69.8729862896954	0.799605237901338	78.5962129624671	0.853359338663476	89.9648171231796	0.901468474963186	104.720870926992	1.05682922011519	130.955740964935	1.17584337532611	152.777271573868	1.18487921910209	174.589088057709	1.36407528534662	218.229751827648	1.50048337260348	261.860232051378	1.65029282391515	306.648448311163	1.71001784952416	350.444162997887	1.86781444945203	395.762498639396	1.95521527274146	438.026976488326	
0.0163362103905402	0.101379250696091	0.0307779112547309	0.19853160586707	0.0296894597220926	0.303260945804596	0.0401613365933374	0.3992093978938	0.043807841678272	0.568605218000049	0.0512834827824529	0.665882051839595	0.0613938328083537	0.745941352346525	0.0664731353677641	0.832323235302057	0.0690881720451666	0.925426141448538	0.0934124361434494	1.79571115060824	0.118257220414631	2.6858415044304	0.139081282399065	3.55624396595769	0.157658432664291	4.42214948230473	0.195289601962942	5.30974253315799	0.210473540942402	7.07491319987615	0.219285335496637	7.95557186986863	0.235257853284941	8.76530415211233	0.264299751279326	10.5624250412692	0.29778505938257	13.1909962120639	0.345879658924149	15.9256529353103	0.413832485828158	22.0972732267837	0.434061260227804	26.6013398165993	0.529768105388557	35.0661079471207	0.64560363530726	52.6169741989462	0.705830100047865	61.37360581381	0.744412638959118	70.1393147310632	0.80101418840008	78.8949141749908	0.854218547771677	90.2971428043402	0.903244683800528	105.121391769117	1.05888035320017	131.453737748379	1.17802972236292	153.360130466281	1.18661370572959	175.256764355609	1.36653075142368	219.063635669609	1.50366679878283	262.858729013229	1.6555140616465	307.814315107594	1.71242073528163	351.77656516391	1.87061775231049	397.265310476738	1.95922076119444	439.695161404743	
0.0164752333564877	0.10040275174703	0.0308449405516695	0.19899098070518	0.0297158017271621	0.303594359270472	0.0400922090324532	0.399269031639573	0.0441008302690919	0.569565993605452	0.0512806038315351	0.66738671980274	0.0612932973598054	0.748577926430031	0.0665930561327632	0.835922331220711	0.0693352209059697	0.928763128282548	0.0935322489477853	1.80266358971284	0.118363496218297	2.69628721793115	0.139121321347797	3.5696745681683	0.157890676438502	4.43938686535826	0.195693933142228	5.32959832950569	0.210926282245947	7.10179489339304	0.219821367725638	7.98627943634032	0.235768922410525	8.79780544577753	0.26465579352558	10.6036016043049	0.298423288623971	13.2411050894885	0.346378952756285	15.9849576913999	0.414208125956467	22.1812133264469	0.436099976414249	26.7005461551805	0.530580629155943	35.1990821780083	0.646316343221143	52.8158748891144	0.706811019835869	61.6052294524056	0.745910871587317	70.404667146419	0.802627212426465	79.1946957216498	0.855566314364297	90.6301539388831	0.904497452358646	105.522173381551	1.06124183285743	131.954193223304	1.18037155574121	153.943361887706	1.18804949364419	175.928285152914	1.37085346079215	219.897012872114	1.50642180527284	263.857702812216	1.66015368049482	308.980152101704	1.71507631751569	353.11039784134	1.87699113007453	398.760492919911	1.96323746458733	441.360336286741	
0.0166788745067107	0.101259386576048	0.030638191887233	0.199650910029441	0.0295470025397945	0.30447355684298	0.0401794678082748	0.399796189295597	0.0441861406860666	0.571386845567662	0.0516981003264881	0.669276198593907	0.0612580825164858	0.750570898437386	0.066665819512957	0.838158029162546	0.0696314058395269	0.931866527784407	0.0937615801561688	1.80809937007672	0.11855925411507	2.70549054717636	0.139450150150478	3.58285231631191	0.158172354550253	4.45568175001106	0.195993679182634	5.34938660496994	0.211231877064888	7.12903374910033	0.220134857098305	8.01642727797125	0.236305877210578	8.83065598539162	0.265143997526468	10.6442016786943	0.299940636697791	13.2902919576079	0.346954295511685	16.045475029424	0.414720470190656	22.2646281602029	0.438189484978263	26.801145752267	0.53107983423295	35.3320340571553	0.647226816314271	53.0152747681589	0.70823891082238	61.8373075763961	0.748567084819859	70.6703548378858	0.804685721088814	79.4938812218893	0.857520788561303	90.9646924423759	0.905831174886122	105.922865587021	1.06492344767197	132.452339018354	1.18218447175549	154.527055245107	1.18967624687251	176.595544218321	1.37595676099576	220.7279462843	1.50874142009957	264.854113611599	1.66269802497258	310.148522293097	1.71943149922055	354.442144356302	1.88620047501045	400.25859599054	1.96693297627877	443.026911877826	
0.0166159137928577	0.101041442552025	0.0304513554248182	0.199003917357204	0.0295857126862206	0.303907341848338	0.0401553359888404	0.400098287041389	0.044142928171235	0.573775746065744	0.0521712430340031	0.671769057969443	0.0614324236348859	0.753389546075582	0.0667764372763622	0.841563933863804	0.0697065082509225	0.935723017967394	0.0939290869850214	1.81559628361565	0.118782480640745	2.71512973536579	0.13976069068813	3.59701377387824	0.15841264427341	4.47204043025718	0.196386448530548	5.36890014028773	0.211670090807253	7.15567190177552	0.220598376216768	8.04694392332422	0.236758215196143	8.86384459508425	0.265666341199504	10.6844655456502	0.301310741103495	13.3408078229783	0.347396743261813	16.1070801521636	0.415738378237871	22.3469216816323	0.439350405596152	26.9016838820666	0.531604332549764	35.4644383186543	0.647924880670747	53.215091879697	0.710187263264492	62.0716283250397	0.751332834049711	70.9366236746116	0.806261395482628	79.794266265548	0.859614685290017	91.2988062627948	0.907060730336696	106.321583388728	1.06977817803443	132.951811016687	1.18373213893332	155.11205990463	1.19149863086917	177.261909214098	1.37879111953393	221.560950957792	1.51114219926397	265.852878794339	1.66477192349794	311.314716915058	1.7240576239205	355.774755138572	1.89192864429185	401.762093281265	1.97074885419553	444.690358225208	
0.0164370468781956	0.100279758965362	0.0305943625036201	0.199113551481327	0.0297249062784672	0.303498316634526	0.0399409515299225	0.399809111395706	0.0442208385551257	0.576837352469052	0.0523047362510464	0.673794102396438	0.0615912587562478	0.756654064375196	0.066749431933872	0.845590157577953	0.0697564514572948	0.938786778054054	0.0940050740859234	1.82197456238027	0.118912107224716	2.72626253206332	0.140320287473824	3.61035450346466	0.158713775426232	4.48934626551671	0.1968439609822	5.38899761483207	0.21205508011045	7.18250004424692	0.221110584128678	8.07715230091962	0.237049241775472	8.89806790410812	0.266276711267714	10.7244015870755	0.301975521469719	13.3914326530847	0.348031060735922	16.1667481240399	0.417060633280234	22.4302787733915	0.439918534411228	27.0002345695864	0.532343549978801	35.598332696202	0.648642404913514	53.4158514896358	0.712023149928537	62.3051071581159	0.753476666356766	71.2033917002137	0.807410479607331	80.0950238382188	0.862808441257785	91.6301186650423	0.907889186087753	106.722700277272	1.07306163410608	133.45250491018	1.18508531431539	155.695663855067	1.19400356530926	177.928527529603	1.38095915101184	222.395177526445	1.51451576523269	266.855369267201	1.66674900852103	312.480434699884	1.72690415831915	357.109005048496	1.89512226938996	403.263415002558	1.97540979276329	446.352403863504	
0.0163763924733826	0.0997360921622952	0.0306821288124116	0.199112852989429	0.0296728002529391	0.303872853810884	0.0397804499406831	0.399566851122491	0.0445772811828231	0.577630315396013	0.0524236315047431	0.676279627607048	0.0618020200356452	0.759068983696471	0.0668603395743405	0.84837102844601	0.0700989779137982	0.94231724714375	0.094178615273896	1.82824504056201	0.119072762915817	2.73633245692306	0.140901040372351	3.62359162341959	0.158888298743326	4.50625908266841	0.197148428784416	5.40931674413863	0.212472601916976	7.20914751014741	0.22163355944216	8.10655229055866	0.237701685266606	8.93108980706781	0.267703764980903	10.7624898846004	0.30244077205653	13.4410144019571	0.348827518365303	16.2261888532189	0.418464815116596	22.512913158867	0.440415325019941	27.1004877146917	0.53304452839713	35.7326294050828	0.649458685327596	53.6158511403899	0.713349285300048	62.5383811002353	0.755352410198635	71.4703087374206	0.808595147274319	80.3946489226927	0.865739515809701	91.9620792677709	0.908855460833856	107.123511692027	1.07466843967101	133.953169001352	1.18661512985549	156.27728595116	1.19743841189066	178.595607781083	1.38370428519168	223.229120973049	1.51880955033525	267.855207333496	1.66851621361602	313.648566472709	1.7291509942093	358.442122470222	1.89757470994845	404.764200282074	1.97987034920521	448.021929884365	
0.0163053885259701	0.100369697073159	0.0305529657447631	0.199261049687076	0.0298003508606918	0.303933098737068	0.0398471198489714	0.399072639000979	0.0445897613069847	0.580158332197071	0.0525686619254958	0.678893209665585	0.0621682614283144	0.761918714224118	0.0670874356871225	0.851146660624833	0.0702678012777126	0.945743757355993	0.0943484721148288	1.83497920094855	0.119380029854614	2.74685011508927	0.141120966381031	3.63667740346333	0.159207679115479	4.52297166547608	0.197259646564013	5.42945985348696	0.212990827491139	7.23602268440659	0.222082624154834	8.13609384122231	0.238689710231196	8.96433243346719	0.269277406821707	10.80125711625	0.302896685514595	13.4907442311118	0.349570517103787	16.2858903527064	0.419577923816191	22.595895858969	0.44095210396584	27.2010351577166	0.533618996023545	35.8655626577791	0.650194929462662	53.8158582417242	0.714500992652028	62.7719791425954	0.75667470823879	71.730587307631	0.809811461605525	80.6938567746729	0.868271614511224	92.2956640969926	0.910129149874378	107.521998525746	1.07574412715085	134.453564871635	1.18958150718184	156.858759035648	1.19992472553118	179.261987678021	1.38663500397488	224.062587582517	1.52345217732077	268.854538760334	1.67027221990044	314.814999513238	1.7316324797331	359.775239891949	1.89965829378001	406.265551805689	1.98315772304399	449.690800254164	
0.0163029728636537	0.0995152159274925	0.0303465774366824	0.198591152301356	0.0296305696285933	0.303264059914307	0.03999631087185	0.398733724911408	0.0445300094083156	0.581958287610005	0.0528335798339332	0.680891187531541	0.0624763339669715	0.764380374294887	0.0672788725440064	0.853538180467533	0.0702916094974723	0.948677656157322	0.0945976145334823	1.84239171338316	0.119402892674266	2.7569642777692	0.141414772070609	3.64993082156253	0.159450884742685	4.53972988308774	0.197605211538984	5.45035360879477	0.213386791080489	7.2622473298783	0.22234749374506	8.16585984061579	0.239518819902099	8.99738600139291	0.270163046038434	10.841996889019	0.303345101694947	13.540413524302	0.350240123877543	16.3450945259627	0.420342997868311	22.6804077906658	0.441594262163187	27.3005302062821	0.534056523229707	35.9991105833455	0.651089988829537	54.0147812836331	0.71575235672933	63.0049066327335	0.757596590935631	71.9932426129389	0.810860671316985	80.9951880420224	0.871197578808847	92.6287050338565	0.911295902506654	107.921193164587	1.07703565930446	134.953290189696	1.19346497580678	157.441573224579	1.20161014712838	179.929187138785	1.38885274000485	224.895443244405	1.52929780476752	269.851933036309	1.67243735399851	315.978333112387	1.73470292566267	361.107731464935	1.90172319720736	407.767260957155	1.98548934311854	451.358418926482	
0.0165596505536236	0.0997871184506198	0.0304953676503383	0.19771285694755	0.0296683350675903	0.303049972147636	0.0400099116943057	0.399149705940368	0.0446844155029281	0.584038338273951	0.0529312421115793	0.68424895449951	0.0626249867785292	0.767149836461946	0.0673556773635975	0.856286746085317	0.0703310301091418	0.952375472264196	0.0946394469679427	1.84925614250865	0.119710278054014	2.7662975265074	0.141825950377145	3.66270623837302	0.159679167805703	4.55564711645446	0.198081411146946	5.47002593460399	0.213786848420461	7.28846173080217	0.222861750907153	8.19603934721276	0.240383584958091	9.03086238974742	0.270675618883263	10.8821983573653	0.303776883741031	13.5904413766664	0.350813941886173	16.4049431744099	0.420648097581551	22.7648936453317	0.442108858512882	27.4000774089094	0.534835904084574	36.1315483724557	0.651753416763864	54.2153546290659	0.717146365443789	63.2392944365993	0.758826425416416	72.266388335229	0.811907239716127	81.2956475914835	0.872887180554686	92.9630647234234	0.912251126839717	108.321095608552	1.07825850970676	135.453164519362	1.19565254552461	158.025847727238	1.20326965408697	180.596326994907	1.3909833105746	225.726838592565	1.53402513274162	270.854632125418	1.6755371876201	317.139729560672	1.73837764737658	362.441057502909	1.90381312488818	409.264291144229	1.98766305261311	453.027170086997	
0.0165994778884188	0.0994177035481788	0.0308179480832641	0.198340990338547	0.0298884088480738	0.303289351141772	0.0399216737259253	0.399319526783017	0.044840643113161	0.58609312681426	0.0528088947215703	0.686726214222663	0.0626715594848401	0.769812545783961	0.0674540759594249	0.859102541548263	0.0705005263332452	0.955894590860554	0.0947271928429271	1.85628099193999	0.120021259829025	2.77604661075542	0.142073253605413	3.67714197042454	0.160043088645174	4.57260743105521	0.198977843641487	5.48923492745434	0.214318250212566	7.31545145773258	0.223310763745158	8.22609964452583	0.241377728895366	9.06430618181337	0.271276389803851	10.9226289310542	0.304149344075079	13.6402410550109	0.351461131184169	16.4654959026902	0.421250589079805	22.8472355955327	0.442641797624527	27.5003696695609	0.53658688506709	36.2636620613253	0.652559202226062	54.4157119076716	0.71887576510057	63.4712608018862	0.760217749465448	72.5367177381872	0.81333814189837	81.595384434661	0.874069577939499	93.2967613113487	0.913323209321324	108.721117261801	1.07912652131197	135.949850000684	1.19693065481104	158.609779503206	1.2050136755077	181.264152304412	1.39324011438178	226.555551731838	1.53635312129919	271.858255086476	1.67834933060449	318.3085765892	1.74131891227561	363.773876901426	1.90581087471904	410.764510179646	1.98962375978095	454.693179433983	
0.0164378232228759	0.0993375224990789	0.0309847611597507	0.199133007391063	0.029740352106245	0.303654138535391	0.0400951546282306	0.399371651740889	0.045020802666452	0.587570844631682	0.0528959704430269	0.689083915415978	0.0626901821383265	0.772306161859054	0.0677343051602719	0.862601694917875	0.0705472597945633	0.959223486830081	0.094818648175736	1.86259105132926	0.120051194818377	2.78592491600453	0.142375316878263	3.68967407922397	0.160226401956461	4.59029603987472	0.200278055509619	5.50880667043028	0.214626872461436	7.34197459207527	0.223651558354912	8.25604352652261	0.242085197095493	9.09732529080546	0.271669562784035	10.9631172467399	0.304545679762694	13.690029557485	0.35195083154975	16.525238380369	0.422112406467768	22.9306522919338	0.443174275097033	27.6007308480798	0.541154451807853	36.3946954160596	0.655928769550598	54.6123587973163	0.720759553718541	63.7032048154322	0.761369788228528	72.8033814556658	0.816234419607865	81.893325688	0.875011214913616	93.6301747772247	0.91459543726224	109.120572670952	1.08014877597795	136.450245870967	1.19803236682837	159.19326424436	1.20792404464831	181.928222521474	1.39563311019838	227.391134306095	1.53846154559994	272.856543432081	1.68280424454185	319.475188443655	1.74393097883478	365.10630886977	1.91093586073316	412.260795308696	1.99155579104352	456.359457001857	
0.0164954255970219	0.0985691814115153	0.0306775555077863	0.199371164024379	0.0296608340587673	0.303026747292034	0.0400471302810569	0.399856667052414	0.0451350164264002	0.589122835420903	0.0530772757006208	0.690473274008331	0.0629751894925652	0.775772253278837	0.0678775248512842	0.865132680309499	0.0705710629851809	0.962207677048051	0.0950967646422097	1.86902765416735	0.120271663523278	2.79585747079103	0.142713253689785	3.7027212093827	0.160490173520295	4.60603119968676	0.201086608562957	5.52914768581631	0.214889117372186	7.36842880855072	0.224060519432664	8.28644375655928	0.242385419297834	9.13054184017399	0.271991479141715	11.0044921814746	0.305014304633064	13.7399745221442	0.35251893802186	16.5853589749952	0.422625601709603	23.0146519962389	0.44368362415705	27.7004550019878	0.54443651845433	36.5295695449092	0.660125112395582	54.8108310791205	0.722451648577201	63.9376000698783	0.7623897005341	73.0702686905518	0.819091665171971	82.1927794091282	0.875934943887532	93.9653167777172	0.916684042498304	109.518970097707	1.08162458984954	136.953428258261	1.19966264130014	159.775288671786	1.21218905101634	182.592844081474	1.3980365950064	228.226418857142	1.54047156863896	273.856590114623	1.68909048865073	320.64117444937	1.74701227015545	366.439485896139	1.92071118555637	413.756156565795	1.99428863835349	458.02567496509	
0.0163848559575235	0.0992295109134266	0.0304004531366322	0.198709764956749	0.0294934309093909	0.303587985531904	0.03984817062822	0.399933530264999	0.04537370753728	0.591909061393509	0.0532137361317671	0.692384755294278	0.0632264441886646	0.777978148899701	0.0679397624528156	0.868034273860556	0.0706725682577562	0.965789019630969	0.095372381197325	1.87545226622786	0.12051254936274	2.80625498835083	0.143042646335525	3.71708173713989	0.160713635356253	4.62241223167361	0.201492045644147	5.54931314690536	0.215209558628426	7.39499618071361	0.224517971732508	8.31623769562866	0.242709217581964	9.16446619466562	0.272459772606778	11.0441087792719	0.305360092304691	13.790473623709	0.353069458676084	16.6462600179018	0.423044813819974	23.0971559965602	0.444133646755285	27.7999984793249	0.545338024436158	36.6640264412653	0.661868340655983	55.0136507744965	0.723568835363561	64.1707957809052	0.763226047032262	73.3379084340423	0.821154157036952	82.4930601446635	0.876930062849346	94.2982385052972	0.919716759116547	109.916808730945	1.08283018965478	137.453004564717	1.20160202923235	160.358460488569	1.21489712937281	183.260743896782	1.40022555678343	229.060526216511	1.54229241081906	274.856696401806	1.69290360208252	321.809306222195	1.75042271336045	367.768967434707	1.92689292868262	415.257746507977	2.00018541631131	459.68935973104	
0.0161301231033816	0.0976991442692087	0.0306856578017496	0.197929011086085	0.0296246017629959	0.303825560088639	0.0399241433169127	0.399634721251892	0.0455428962794159	0.593955526238703	0.0532800598994634	0.695351948876068	0.063399208266531	0.780651044561891	0.0681415841792538	0.871168989082499	0.0708237285534888	0.968494744412356	0.0954217809100311	1.88167722602092	0.120728476764133	2.81612584301969	0.143254876750082	3.72981640858967	0.161183100981028	4.6389385499752	0.201753904937881	5.5682548501895	0.215576764356119	7.4223086109008	0.224861515222339	8.34597761799129	0.243246097224285	9.19806831156173	0.272831194175649	11.0838324791602	0.305588110842953	13.8408684171504	0.353762866670131	16.7061943480218	0.423551239633065	23.1806378855384	0.444608533495178	27.901011583615	0.54622681276582	36.7983306007263	0.662826431835912	55.2143545050836	0.72449519528604	64.4045949889318	0.764186893591076	73.6042815788915	0.822760605108126	82.7926628773966	0.877840414643373	94.6307280992231	0.921835247161718	110.314237582269	1.08400115415546	137.953325929198	1.20329580889098	160.942079340167	1.21681769111379	183.927585729694	1.402370030806	229.893858715535	1.54408925271741	275.855789410077	1.69569034478031	322.977497599662	1.75415279030974	369.098985415053	1.92976627753445	416.760409333714	2.00694347681318	461.353133903953	
0.0162270663228781	0.0968788091910038	0.030873391963086	0.198693961577561	0.0297053173894449	0.303845845457503	0.0399768794549232	0.399780269501093	0.0454422490692491	0.595435979816058	0.0533622892714321	0.698424672942083	0.0635207639479419	0.783817133711576	0.0682220265876698	0.873921454613379	0.0710342218477245	0.971315778564535	0.0954121000795922	1.88753605964422	0.121137077911927	2.82511426959102	0.143293333955101	3.74314829061207	0.162101699837661	4.65476265108889	0.201893725048263	5.58886548344807	0.215964289694348	7.4487875074233	0.225089528484101	8.37596154685687	0.243651377147685	9.23117403354915	0.273066526797573	11.124751065855	0.305995811302815	13.8906960351708	0.35441717738151	16.7660187820833	0.423982848889667	23.2642259452851	0.445353894568256	28.0007543639737	0.547079067694392	36.9318971527433	0.663777343543229	55.4140933855291	0.725532450977538	64.6390200456988	0.765534732381646	73.8706323719999	0.824085455044855	83.0933608454255	0.878735694954731	94.9638658936302	0.923282983124568	110.716211287542	1.08535747588581	138.453170456543	1.20497539128198	161.522151715569	1.21855673564562	184.59515771947	1.40471096164512	230.727131609916	1.54577787964713	276.854733406743	1.69807966809474	324.145390953919	1.75717640199432	370.435977138506	1.9318082153445	418.259853508787	2.01245200063207	463.020365146098	
0.0161525000287745	0.0967560928957117	0.0305900569615117	0.198967974128297	0.0296303259567722	0.303427041357123	0.040141722750691	0.39980646294726	0.0454399492729188	0.59569657550159	0.0533857835714566	0.699950295662162	0.0636770228564344	0.78555893967402	0.0683842266560822	0.877642553783512	0.0712673224852867	0.975437055384441	0.0956221865313755	1.89442551806271	0.122236783532218	2.83521772206185	0.14354462430629	3.75636631845512	0.163685512300198	4.67140445338425	0.202263655281582	5.6093964886303	0.216340489329315	7.47483659859802	0.22556676192123	8.40575921121638	0.243973927977612	9.26393050958767	0.273453497972662	11.163592803307	0.306526947263416	13.940807706563	0.355044651666125	16.8259065460769	0.424458640910051	23.3470912987482	0.445933761132807	28.1001618682214	0.547863601271863	37.0628299246444	0.664954706765872	55.6139589258388	0.726548310315725	64.8714036434793	0.76734428515182	74.1378027289351	0.825153842376198	83.3939098018495	0.879711591593178	95.2980169669503	0.924758906717721	111.118252048036	1.08673131880025	138.952880873444	1.20875875711302	162.101002195811	1.2200635547823	185.261224692038	1.40678079004673	231.561134661162	1.54731107063738	277.848253380992	1.69999714843216	325.311436564276	1.75962909240356	371.77055487396	1.93373994757123	419.756317451762	2.01591085296558	464.688848085725
