Repository: Hhunhun/Indentation-Yield-Analyzer

# Indentation-Yield-Analyzer

本项目是一套用于分析金属材料（特别是块体非晶合金）纳米压入试验数据的自动化工具集。基于 Python 开发，旨在通过载荷-位移（P-h）数据和压痕形貌参数提取材料的本构关系参数，如表征应力（$\sigma_r$）和屈服强度（$\sigma_y$）。

## 核心功能模块

### 1. 载荷-位移数据处理 (calculate_C.py)
* **自动化分组**：支持多列并排或垂直堆叠格式的原始数据读取。
* **数据清洗**：内置基于中位数绝对偏差的异常点剔除机制。
* **物理拟合**：执行 $m=2$ 约束下的 Kick 定律拟合，提取加载曲率系数 $C$。
* **稳态识别**：采用中段锚定与双向截断算法，自动排除压痕尺寸效应（ISE）及大载荷下的剪切带干扰，提取本构响应。

### 2. 经典本构参数求解引擎
项目集成了三种基于物理力学推导的主流参数提取模型：
* **Yao 模型 (yao_sigma_r.py)**：基于 CR-EMI 能量法，利用 $C$ 值与等效弹性模量 $E^*$ 求解隐式方程获得 $\sigma_r$。
* **Dao 模型 (dao_sigma_r.py)**：基于量纲分析，利用压痕形貌比 $h_p/h_{max}$ 求解隐式多项式方程提取特征参数。
* **Xu 模型 (xu_sigma_r.py)**：利用弹性回复比 $h_e/h_{max}$ 进行显式解析求解屈服强度。

File: data/Pd_Fn/ZT3.TXT (part 11 of 25)
i5.8Be24.9)_91Cu_9_Pd_[¦Ìm]	Y_ZT3:(Ti36.1Zr33.2Ni5.8Be24.9)_91Cu_9_Fn_[mN]	X_ZT3:(Ti36.1Zr33.2Ni5.8Be24.9)_91Cu_9_Pd_[¦Ìm]	Y_ZT3:(Ti36.1Zr33.2Ni5.8Be24.9)_91Cu_9_Fn_[mN]	X_ZT3:(Ti36.1Zr33.2Ni5.8Be24.9)_91Cu_9_Pd_[¦Ìm]	Y_ZT3:(Ti36.1Zr33.2Ni5.8Be24.9)_91Cu_9_Fn_[mN]	X_ZT3:(Ti36.1Zr33.2Ni5.8Be24.9)_91Cu_9_Pd_[¦Ìm]	Y_ZT3:(Ti36.1Zr33.2Ni5.8Be24.9)_91Cu_9_Fn_[mN]	X_ZT3:(Ti36.1Zr33.2Ni5.8Be24.9)_91Cu_9_Pd_[¦Ìm]	Y_ZT3:(Ti36.1Zr33.2Ni5.8Be24.9)_91Cu_9_Fn_[mN]	X_ZT3:(Ti36.1Zr33.2Ni5.8Be24.9)_91Cu_9_Pd_[¦Ìm]	Y_ZT3:(Ti36.1Zr33.2Ni5.8Be24.9)_91Cu_9_Fn_[mN]	X_ZT3:(Ti36.1Zr33.2Ni5.8Be24.9)_91Cu_9_Pd_[¦Ìm]	Y_ZT3:(Ti36.1Zr33.2Ni5.8Be24.9)_91Cu_9_Fn_[mN]	X_ZT3:(Ti36.1Zr33.2Ni5.8Be24.9)_91Cu_9_Pd_[¦Ìm]	Y_ZT3:(Ti36.1Zr33.2Ni5.8Be24.9)_91Cu_9_Fn_[mN]	X_ZT3:(Ti36.1Zr33.2Ni5.8Be24.9)_91Cu_9_Pd_[¦Ìm]	Y_ZT3:(Ti36.1Zr33.2Ni5.8Be24.9)_91Cu_9_Fn_[mN]	X_ZT3:(Ti36.1Zr33.2Ni5.8Be24.9)_91Cu_9_Pd_[¦Ìm]	Y_ZT3:(Ti36.1Zr33.2Ni5.8Be24.9)_91Cu_9_Fn_[mN]	X_ZT3:(Ti36.1Zr33.2Ni5.8Be24.9)_91Cu_9_Pd_[¦Ìm]	Y_ZT3:(Ti36.1Zr33.2Ni5.8Be24.9)_91Cu_9_Fn_[mN]	X_ZT3:(Ti36.1Zr33.2Ni5.8Be24.9)_91Cu_9_Pd_[¦Ìm]	Y_ZT3:(Ti36.1Zr33.2Ni5.8Be24.9)_91Cu_9_Fn_[mN]	X_ZT3:(Ti36.1Zr33.2Ni5.8Be24.9)_91Cu_9_Pd_[¦Ìm]	Y_ZT3:(Ti36.1Zr33.2Ni5.8Be24.9)_91Cu_9_Fn_[mN]	X_ZT3:(Ti36.1Zr33.2Ni5.8Be24.9)_91Cu_9_Pd_[¦Ìm]	Y_ZT3:(Ti36.1Zr33.2Ni5.8Be24.9)_91Cu_9_Fn_[mN]	X_ZT3:(Ti36.1Zr33.2Ni5.8Be24.9)_91Cu_9_Pd_[¦Ìm]	Y_ZT3:(Ti36.1Zr33.2Ni5.8Be24.9)_91Cu_9_Fn_[mN]	X_ZT3:(Ti36.1Zr33.2Ni5.8Be24.9)_91Cu_9_Pd_[¦Ìm]	Y_ZT3:(Ti36.1Zr33.2Ni5.8Be24.9)_91Cu_9_Fn_[mN]	
0.0159121580001944	0.0968366231907605	0.0303238301243014	0.198690600085303	0.0295380144067237	0.303405417212121	0.0401344751722037	0.399522671509956	0.0455153627518796	0.59644239022545	0.0535340091416953	0.700170960894204	0.0637997539455182	0.788339635919102	0.0683517959463069	0.881352768121572	0.071460701932635	0.978866301356617	0.0959325221897104	1.90154082219481	0.123430286246469	2.84412978018569	0.143929131533654	3.7698253260029	0.16489115502833	4.68851936752505	0.202504507581779	5.62922434530209	0.216801442674457	7.50145239953249	0.226226171032945	8.43506327463479	0.244689088232836	9.29733611742988	0.273870176775079	11.2032177830071	0.307645481071311	13.9900029565852	0.355450241652974	16.8854702098299	0.424938077614773	23.4298895969891	0.446532967498335	28.1994389873148	0.548628277102032	37.1967988079945	0.665944089086355	55.815526923734	0.728002704184548	65.1044801452223	0.769116048312267	74.403155144291	0.826250812349586	83.692849432941	0.880518488364618	95.6305065608762	0.926798728817361	111.517901172273	1.08812935658758	139.453932394788	1.2135255346023	162.686468791309	1.22162809554024	185.927604588975	1.4089301664524	232.395465537938	1.54912137912258	278.8491047262	1.70157245014459	326.4795683371	1.76401031391678	373.101109296083	1.93613742628499	421.256476882538	2.01863725036612	466.355900513945	
0.01606086735686	0.0967668976922555	0.0304361629298779	0.19858850385291	0.0295941004218205	0.304158245958788	0.0400269590942365	0.399205963641969	0.045616785654798	0.59629995608596	0.0536658430329462	0.700599369258178	0.0639679679596234	0.791038433989169	0.0684741483421695	0.883372923105282	0.0716922643832779	0.982453290082375	0.0960639774546708	1.90802922984865	0.123976581289404	2.85406373195599	0.144040772934064	3.78345849086387	0.166474632651297	4.70396209206254	0.202709830216703	5.649645920087	0.217399061382459	7.52793036473246	0.226864546748128	8.46551752137822	0.245363258175838	9.33137223062514	0.274381131740879	11.243681884307	0.309558052650295	14.038709262279	0.356096140469663	16.9452853306661	0.425644843664557	23.5131312047545	0.447335636050995	28.2990886354204	0.549369991171156	37.3307378890236	0.666756294283133	56.0153514858523	0.730993565676258	65.3387934432857	0.771541272986776	74.6686118677702	0.827427873122193	83.9935101480686	0.882099409832705	95.9625491199875	0.930465100852935	111.916089982782	1.09226428807097	139.950468864505	1.21542046931465	163.273067875004	1.22288695071018	186.594938160184	1.41117200409202	233.228321199826	1.55172180306726	279.852310454765	1.70360060396179	327.643915215162	1.76918607021303	374.435299601365	1.93925010039398	422.757858208473	2.02170075562543	468.021552233079	
0.0161845886506665	0.0964667571789688	0.0308975056086331	0.198573602692424	0.0296982455311549	0.304078588778611	0.0399814097222584	0.399952331338581	0.045682733159446	0.596208570062666	0.0536304180599732	0.700146164431832	0.0641325305431216	0.793871749957217	0.0688292041286837	0.886665613911441	0.0718933686449955	0.985941442204598	0.0961444156372055	1.91537142743222	0.124226020808687	2.86532644814651	0.144387047111185	3.79726022510284	0.167882914452027	4.72058573356856	0.203197417973108	5.66912359948737	0.217831126722346	7.55466164966069	0.227614210450103	8.49494917598329	0.245804063713258	9.36392474702952	0.275083927839056	11.2824947507606	0.310914247959949	14.0896181457572	0.356571039194561	17.0052513257522	0.426383486118374	23.5982056552596	0.449383882746588	28.3984868264428	0.549910856667353	37.4631794034239	0.667759295051355	56.2148854753412	0.734155186902865	65.5708119626342	0.774409179438293	74.9364900298285	0.828303765847034	84.293150133703	0.885265577589751	96.2946214814198	0.935244650447863	112.314718377526	1.09963341401446	140.446692409852	1.21661665404225	163.857700005515	1.22422221807449	187.257577865839	1.4129988570748	234.059180106209	1.55981868918679	280.847111928816	1.70805587850726	328.806920988779	1.77276251583495	375.769132278795	1.94256297062623	424.258166650854	2.02434960580549	469.686458894188	
0.0159406736881492	0.0958968387220771	0.030979765593469	0.199066461485884	0.02954520575952	0.304251465523313	0.0400644697757627	0.399265713803058	0.0454728359291187	0.596521843678823	0.0536108368514522	0.700416888249882	0.0641131797961907	0.796385331259055	0.0688608998386725	0.890305396983141	0.0721251803670368	0.989309453720401	0.0962478814136508	1.9220850987231	0.124355736124418	2.87557192730322	0.1446707446417	3.80927707971233	0.168333357979059	4.73861287812786	0.203594712070271	5.68886437750257	0.218398724235438	7.58121831161448	0.228248965602202	8.52522926541353	0.246074648361562	9.39793105790381	0.275697273136564	11.3222370770995	0.311512078206204	14.141265568002	0.357078744176328	17.0645728456473	0.427201485393183	23.6809722885345	0.452513894658081	28.4963986267067	0.55049119130586	37.5965596909348	0.66847982171804	56.4151794240149	0.735537454887617	65.804372752093	0.776015589168118	75.2046438633558	0.82911464074544	84.5904059336596	0.888153313307481	96.6279604414934	0.938094119791385	112.716945402526	1.10315176287062	140.949502268134	1.21792788835981	164.442347037187	1.22569682763521	187.922869978062	1.41480308769085	234.893436477182	1.56959232889298	281.845459879062	1.71192608271733	329.972579168963	1.77586882124021	377.102279502843	1.94575521360089	425.759667186073	2.02664077843576	471.34927939283	
0.0158985026786354	0.0946918965426543	0.0306384784464597	0.199059054561385	0.0293322289830361	0.303527886124866	0.0402813474725304	0.399633615306388	0.045331193397963	0.596409153652647	0.0536565491757761	0.700314733809831	0.0641622474254634	0.799109915321682	0.0689429609119209	0.892787371526604	0.0722671655172124	0.992817163615761	0.0964568646876491	1.92863765121622	0.124630303140103	2.88567072316139	0.14508919664741	3.82207508109418	0.168456446975392	4.75600439506018	0.203743850496682	5.70951505762995	0.219084682524933	7.60878406152993	0.22857531171133	8.55641273769825	0.246544978576722	9.43082257570925	0.27638893010449	11.3633018814316	0.311851866617931	14.1926401127453	0.358042082162976	17.1241327841101	0.428039775500661	23.7631931668066	0.454332107683587	28.597385653966	0.551065771194479	37.7306440582787	0.669067165152579	56.6148959527197	0.736575002027784	66.0381570589591	0.776982094736858	75.4712703279332	0.830033275251023	84.8900906227754	0.891132418970299	96.9616421282583	0.939901823915192	113.116289052973	1.10460633176666	141.451403155626	1.21909684636082	165.026398022438	1.22834245659283	188.592259909417	1.41680921719051	235.727782255119	1.57380104819043	282.850125921354	1.71463569717921	331.138982407172	1.77869806033833	378.436678424371	1.94875254877547	427.259379582034	2.02925726406778	473.014960914285	
0.0159455580610648	0.0948015815984783	0.0303553388902037	0.199652350668981	0.0293738701820548	0.303209723065425	0.0401339524790482	0.400202129503527	0.04548830882928	0.596406941761637	0.0537764144164922	0.699921599286694	0.0643842192821024	0.800832163510987	0.0691600547424627	0.895541408664254	0.072214107627621	0.995889130982219	0.0968645500164796	1.93541558376169	0.124705846570566	2.89648570604543	0.145602125205108	3.83598205477908	0.16886019941919	4.77255259944124	0.203939028720809	5.72906258622009	0.219751620168967	7.63556237824595	0.228738476443636	8.58686698444168	0.247094217422613	9.46361444200393	0.276858694765275	11.4041226792607	0.312474266221879	14.2418837915392	0.359770011325637	17.1843576868597	0.429567245837224	23.8453078743102	0.455110706608786	28.6989892167403	0.552085431263129	37.8636294650367	0.66984185555546	56.8147018883874	0.737471678816719	66.2709280869122	0.777945642957695	75.7379116936711	0.831153098337943	85.1924202678775	0.893274596535332	97.297253515306	0.941144224312263	113.518434121591	1.10579990697507	141.952991118748	1.22039835339823	165.608273438259	1.23346566062112	189.255987399788	1.41968186987368	236.559833254341	1.57579760043417	283.853003824389	1.71845029108212	332.305951889479	1.78196326926478	379.767858695235	1.9517068200423	428.75772107123	2.03237777543069	474.683533260874	
0.0157258731659634	0.0952208222562947	0.0307440501266144	0.198356109777752	0.0295271211630984	0.303198488987402	0.039926035854612	0.398899238387354	0.0453957443087365	0.596641285793344	0.0538038502104513	0.700685807630529	0.0645095949867917	0.80217780815207	0.0693779674063677	0.896928322534964	0.0723784631286341	0.998519535053961	0.0971310736268981	1.9418201723878	0.124871353104785	2.90579567172038	0.146097405904284	3.84901614642238	0.169256665940205	4.78920045533304	0.204294163413608	5.74975610718387	0.22023282052805	7.66207061142816	0.229047016867083	8.61648210958523	0.24762520490713	9.49702098116866	0.277244004661702	11.4436610459654	0.313097773357546	14.2914208369301	0.361664333874453	17.2450240364886	0.431494503674714	23.9290505335969	0.455646818521083	28.7993857855153	0.553704902716584	37.9966185970848	0.670599659211554	57.0151187716351	0.738259099267047	66.5048688559634	0.778840259701794	76.0049255884212	0.832645323612426	85.4928351138571	0.894583920716392	97.6327009895884	0.942348815728097	113.918954963716	1.10693366055494	142.454802599278	1.22173704839061	166.191162132993	1.23725329429015	189.9240362267	1.42557305177122	237.388173864601	1.57753782716321	284.854361809053	1.72161953292738	333.473577022847	1.78489152653273	381.094330199385	1.95639363401689	430.256509595241	2.03828044424245	476.347426643071	
0.0155606372296911	0.0945735603736379	0.0312026090356204	0.198894064954362	0.0293016834127688	0.304302862885458	0.0399510190134756	0.399178693354126	0.045283839771847	0.597008168662656	0.0537558024958116	0.701404497585692	0.0644891276131974	0.802215235676259	0.0695683475002552	0.89851878858622	0.072560752686506	1.00143457457405	0.097462661359217	1.94787225543616	0.125224842255377	2.9156597743009	0.146593937619974	3.86318249343199	0.16937900115897	4.80503480099457	0.204633024292114	5.76947872440973	0.220631823887353	7.68745613529999	0.229298896355452	8.64654613218843	0.247736643349045	9.53087362382544	0.277982193474166	11.4832497040868	0.313543294402343	14.3404829078305	0.362807657190131	17.3055301986424	0.432432182472873	24.0132812058895	0.456389215913263	28.8992067969665	0.554968246643692	38.1302112261327	0.671262850458979	57.2157852493209	0.739157850731273	66.7373567618672	0.779479623724578	76.2710603147026	0.835607082705439	85.7907987189368	0.895775858723937	97.9642145575025	0.94349781533225	114.318328416484	1.10806382296369	142.953872266277	1.22281643755455	166.77504920548	1.23945748277824	190.592234065217	1.43271400780407	238.219777829009	1.57929729931242	285.85425947999	1.72426547381927	334.640069668018	1.78763599609692	382.426046912026	1.96249276336486	431.752049666266	2.04481665535369	478.01507511771	
0.0156927451851664	0.0945350632837297	0.030961759043333	0.199506758764036	0.0290873481742495	0.30352148328247	0.0400978505422458	0.399697352692061	0.0454514547534533	0.596602344870043	0.0537135799448684	0.700714969667262	0.0644643418510644	0.802235550148953	0.0697547618945548	0.898838988913697	0.0724938556053579	1.00192677853136	0.0979170332077994	1.95617476296386	0.125459610845102	2.92583889672732	0.146843564806573	3.87711600980901	0.169442078499128	4.82227637499949	0.204888902859269	5.78911053768888	0.221064200093987	7.71335248957974	0.229674502420701	8.67625718355261	0.248034814717954	9.56413487667544	0.278751473434393	11.5234288206925	0.313809854948383	14.3897191360441	0.363493949917525	17.3661313556942	0.433138952434212	24.0964836981086	0.457106398669263	28.9987893898499	0.556096595054769	38.2631593799895	0.672193200801882	57.4142277288041	0.740033827574993	66.9702171967832	0.780160260977919	76.5382828256995	0.838914234464217	86.0909155417067	0.896797786172836	98.2973523519095	0.944559059873332	114.717590110548	1.10920273584072	143.451839247401	1.22424471628516	167.357952801375	1.24142572742607	191.259731549191	1.43627095243403	239.052857008304	1.58093665557581	286.854782999668	1.72666913447224	335.810108789385	1.79019501271185	383.766018867576	1.9667477223271	433.249288469587	2.04805126955893	479.684034894472	
0.0157384824340112	0.0941836636514857	0.0305516589318413	0.198686758379866	0.029273081745552	0.303828703302179	0.0401640163052496	0.399697119861428	0.0456496572381267	0.595002216347533	0.0535901675933168	0.700199424439038	0.0646247167891653	0.801470585105562	0.0696469995137796	0.898711572350009	0.0725061086265116	1.00217835202988	0.0981791884758635	1.96306177666071	0.125584616226821	2.93543524408035	0.146991182912915	3.89023252349625	0.169625867465959	4.83975590191093	0.20500351964904	5.80936959669223	0.221593115956213	7.7401904109377	0.230310249675817	8.70571118989841	0.248457635755755	9.59690718519698	0.279146359567906	11.5627017604761	0.314286617307976	14.4401437318065	0.364215122086963	17.4258198166662	0.433802902197446	24.1804256604168	0.457517729744614	29.0987128467794	0.557147290205561	38.3972959013951	0.67298948201823	57.614130522015	0.740873271893645	67.204605000649	0.781281207661914	76.8043653979192	0.840576739525237	86.3915613556738	0.897864115563553	98.6298493964157	0.945494636192941	115.118431327624	1.11028275683146	143.95210100724	1.22727642821859	167.940916001911	1.24306939124304	191.926141248449	1.43834624823468	239.886755751426	1.58253694529017	287.854889286851	1.72884493812771	336.975886178854	1.79239531834071	385.10059660303	1.96926435255961	434.753918248508	2.05090915450931	481.350431671631	
0.0157258328404256	0.0933503409895564	0.0307286215443114	0.198027833137707	0.0293505979966418	0.304010427610919	0.0401444222532083	0.400096278877183	0.0457056847632545	0.596339944747108	0.0536759050420686	0.700023695519087	0.0646126207686249	0.801922742194062	0.069620393720321	0.898742305993512	0.0727063488042351	1.00293866046061	0.0983975423130881	1.96913190408309	0.125663444239929	2.94523671522071	0.147503970849635	3.9032719702441	0.169904510091842	4.8568470673272	0.205102031231739	5.82924541647434	0.221995452993411	7.76634520721963	0.231112985731983	8.73647370439939	0.248790779550535	9.63059964037854	0.279430356303227	11.6035588798838	0.314722476154612	14.4903308403236	0.364681562909835	17.4862365718571	0.434171386881266	24.2631606287257	0.458013077507645	29.1997520281003	0.558205875876295	38.5298342733385	0.673713588549201	57.8150056159476	0.741884559916454	67.4372270169972	0.782941565916753	77.0696358568924	0.841726249340027	86.6926095009741	0.898916272535493	98.9630989495264	0.946540836073444	115.51807300128	1.11113583356155	144.452616086807	1.22995005133016	168.525905760274	1.24545081917778	192.590911820055	1.44000106094894	240.723619825485	1.58404688631287	288.853535260308	1.73081759190634	338.140441673162	1.79717264565918	386.430942408906	1.97166524573476	436.256312853357	2.05414692635212	483.015099914173	
0.015700710425555	0.0921897093898993	0.0310193936354199	0.198416238288619	0.0294068573628863	0.303029744986429	0.0400535696636336	0.399127470614955	0.0456886606551196	0.596050769101425	0.0537922230759034	0.700996578317385	0.0645330214545203	0.80210801716995	0.0696153516795873	0.899140504582907	0.0728656892524992	1.00342364666831	0.0984911751275603	1.97413077776491	0.12565121346864	2.95613132618109	0.148027188312827	3.91660804321788	0.170079469017608	4.87395127125889	0.205459715743146	5.84945185575473	0.22243364526879	7.79319802973807	0.231602927880581	8.7665135126168	0.24938006568633	9.66309627743109	0.280058908721806	11.643570358434	0.315003430104812	14.5411521794839	0.365067105642703	17.5461839404926	0.434691740789387	24.3460595097998	0.459457206315898	29.2990105207432	0.559079953089829	38.6634567047073	0.67542248088742	58.0133028091161	0.742691129674459	67.6706685971721	0.786384521125579	77.3350329757297	0.842903580699679	86.9928380824477	0.899856376753465	99.2959238195632	0.947754397135599	115.917573113912	1.11203857163034	144.952192393263	1.23170859733776	169.107602362169	1.24821448250944	193.257753652967	1.44148742018569	241.557905998779	1.58574332739408	289.851644791986	1.73254884513842	339.308841666875	1.8044854415568	387.763314772609	1.97415781432882	437.755995446997	2.05696424289688	484.673360657706	
0.0157695783569874	0.0924526333817573	0.0308365743790976	0.198524446325118	0.029412652354639	0.304196983155286	0.040095839380245	0.399345341879406	0.0457755298616185	0.595926146505329	0.0538174485561708	0.701126556018031	0.0646849145963505	0.802032754667963	0.0696523877329347	0.899399063000404	0.0729381998018987	1.00364017915662	0.0987588510313893	1.98038111609692	0.125758006208724	2.96595514906217	0.148683248114999	3.9293829943671	0.170265038658657	4.88954021343366	0.205905172500526	5.86959822473191	0.222780601095442	7.82064689867596	0.231957143963346	8.79639313335898	0.24989181106561	9.6956562444157	0.280640271071976	11.6825452750079	0.315506604318669	14.5912116968144	0.365678485756418	17.605578103545	0.435382049694026	24.4301635222283	0.460846949602216	29.3987011470401	0.559598450656627	38.7967513105454	0.678992624707723	58.2118943002042	0.743496945785861	67.9048254330504	0.789499067534907	77.6012422078136	0.844096570295595	87.2933721377112	0.900878414954088	99.6234066235658	0.948930610800357	116.317654371803	1.11302034931164	145.452632967028	1.23353488728977	169.689433074508	1.25001153055642	193.92736710173	1.44297424907095	242.392043160469	1.58799891821161	290.847101917098	1.73423341734556	340.475662137577	1.80897401201924	389.098130926631	1.97641645204906	439.257585389179	2.0596327294314	486.341992608937	
0.0156464912625685	0.0932319902686254	0.0306169513063541	0.198325463445736	0.0296416756677854	0.303616769218859	0.0401242211505601	0.399744733725794	0.0457322088855429	0.597125922755091	0.0538561100206186	0.701047160772317	0.0647549312647049	0.802176993244856	0.0696307802720767	0.89946867935955	0.0727260218498917	1.00402330196256	0.0990701273138852	1.98718512567324	0.125829962533867	2.97626139701399	0.149487954235667	3.94271860167961	0.17041575931191	4.90573730922076	0.206121173036922	5.89010641251214	0.22316237582817	7.84778843117883	0.232409415935607	8.8256944028098	0.249999497907352	9.73064510055955	0.281057317449951	11.7230419725964	0.31577915755005	14.6419119640457	0.366231790401581	17.6659240782235	0.435915753270187	24.5137161917189	0.461944046389957	29.4985575487475	0.560354818713971	38.9296696620813	0.682039424492257	58.4120578637236	0.745024956440685	68.1361510484363	0.79089623015286	77.8700293406615	0.845918629706396	87.5923639228644	0.901588669301511	99.8582116599252	0.949887074950779	116.718801062668	1.11401579623559	145.952805319903	1.2357694569174	170.272098251835	1.25162377657295	194.594179132322	1.44460256249722	243.2255991769	1.59097073786064	291.847088994998	1.73599422442325	341.639561980824	1.81149995251495	390.432351034234	1.97931521731685	440.756195099264	2.06241014075368	488.012770327278	
0.0155610736103457	0.0924834907165334	0.030686337357275	0.197954666111414	0.0297232788912165	0.303856031797679	0.0402361631178865	0.399003546510756	0.0457722692197851	0.596700250151049	0.0537422446859077	0.700558391066842	0.0647822156692696	0.802181358819217	0.0695249218988205	0.898491081740942	0.0727982002372746	1.00301398117026	0.0992593115779389	1.99163894284415	0.126031991083757	2.98642282431233	0.150023242527124	3.95585444030936	0.170528953948828	4.92202800292217	0.206377255741254	5.90997059076262	0.223542152347191	7.87444846993349	0.232822298524603	8.85553304536065	0.250316554609283	9.7637731742877	0.281353658673946	11.7632359903626	0.315980371326517	14.6920534377588	0.366682897778207	17.7250611962576	0.436353785800396	24.596736144722	0.46297640296106	29.5978011402298	0.56110383519029	39.0633442475118	0.683366815970581	58.6123071089158	0.747873674236189	68.368542096797	0.79224736778986	78.1374977208064	0.847941724830663	87.8932556059796	0.90200437107956	99.9371654587607	0.950875972939635	117.118479989226	1.11523636247031	146.452783957693	1.23836317711536	170.855761806914	1.25402891842523	195.258279151705	1.44612408480157	244.058410135307	1.59599898165999	292.8465098288	1.73868937462479	342.800541196616	1.81388365841736	391.765557862923	1.98269643376235	442.255162437201	2.06721223454678	489.677527976783	
0.0156532951626207	0.0911313559215669	0.0310028149061138	0.198220747868727	0.0294641119986431	0.303465050957894	0.0403146059185253	0.399014722381121	0.0459194392261058	0.596107870814069	0.0539089163075923	0.700491219429338	0.0647967204479701	0.802652724434906	0.0696029039974636	0.898561804045592	0.0729496211752749	1.00311328343506	0.0994889141853661	1.99436073293919	0.12637896856368	2.99546526759043	0.150412737074198	3.969462459462	0.170826696382591	4.93911497738705	0.206857704296014	5.93035444698505	0.223869618205831	7.90125565764795	0.233521005284308	8.88521708837145	0.250919418904381	9.79691242388621	0.281681171605106	11.8032148726242	0.316448886356122	14.7408230733847	0.367049085436407	17.7852916869423	0.436992538250051	24.6802664624718	0.46389890191133	29.697406084854	0.561684176534319	39.1966574798005	0.684229236718652	58.8101982454611	0.750777459060565	68.602780889058	0.793911898623044	78.4042433946677	0.849488323706155	88.193357527589	0.902198433541396	99.9655968729682	0.95207936775148	117.517324450796	1.11828618332524	146.950154892397	1.24065851897538	171.440066111894	1.25645426462813	195.924971973013	1.44750143878428	244.891355204158	1.60215674635622	293.846645918304	1.74363959187502	343.966318586084	1.81623983334756	393.096678529145	1.9872729199641	443.752192624275	2.07393449394941	491.344610207324	
0.0156514189434394	0.0917036536164855	0.0310838824880948	0.199268951376669	0.0295260976337671	0.302065098571759	0.040176509278755	0.399822906610687	0.0460362482415623	0.596718410940391	0.0540125543205142	0.700935052822722	0.0647341249740926	0.80332985412215	0.0696421405565121	0.899552673010259	0.0728848378733253	1.00293132629569	0.0995431607306891	1.99531836533105	0.126479215904668	3.00253097879779	0.150550460090616	3.98375919162587	0.170950246645534	4.95644130174224	0.207893599648532	5.94873549410589	0.224353928594423	7.92849591033903	0.234043726029495	8.91488902418936	0.251406513211144	9.83041954588422	0.282205557077745	11.8435243743841	0.316831580927028	14.7905985373434	0.367415256517065	17.8456879530375	0.437533819663327	24.763074073938	0.464389931250897	29.7984285023693	0.562298396556076	39.3299707120892	0.685236234342116	59.0084172075371	0.752963060594427	68.8361181611095	0.795149149615508	78.6714361033436	0.850599127710992	88.4926547865321	0.902399395796773	99.9864212447475	0.953378239390683	117.916370078033	1.12321048319607	147.447421518978	1.24241789997188	172.022507771814	1.25813149034218	196.5922757419	1.44897770715254	245.72650564476	1.60579084679486	294.849494019018	1.7484144899959	345.13450996355	1.81848602796392	394.427113741984	1.99411031884115	445.24558692819	2.07836792350252	493.012556705173	
0.0155784015428273	0.0920081597041334	0.0307539617737049	0.199284056263959	0.0297192928480507	0.302789201839129	0.0399834320950549	0.400192234201641	0.0458496482608671	0.595980337835065	0.0539814604195293	0.700372126560766	0.0647167139654562	0.802362210013085	0.0696615820811995	0.898405050822198	0.0729528874574309	1.00228277656859	0.0995979687063666	1.99520916776437	0.126651735449239	3.0053754706362	0.150790560400226	3.99746453398294	0.171117460197985	4.97369218897247	0.209202891376279	5.96845811133175	0.224808038051579	7.95533848830965	0.234379028001369	8.94518960271527	0.251821946998264	9.86430478482957	0.282754329927645	11.8832499369174	0.317083252939987	14.8409272068852	0.367931992929673	17.9056446348983	0.438124004298341	24.8457028714784	0.464702204144485	29.8975845495338	0.562996814873417	39.4625835898351	0.686075380535717	59.2116802124376	0.754470680020007	69.068993497186	0.796051995025312	78.9380178644396	0.851625260046441	88.7928386645242	0.902651656545347	99.9944827725704	0.954951949179779	118.315981949369	1.12783216746153	147.946774308027	1.24379513524036	172.606528954745	1.25963084576658	197.260220260689	1.45083764791354	246.558452335859	1.60786904915413	295.84986852709	1.7512470757495	346.303565608325	1.82099150184855	395.761363651908	1.99916623865398	446.745865568249	2.08090788640965	494.679489924109	
0.0156510374671645	0.0909709428916662	0.0306621608110733	0.198704031502421	0.0297101702319977	0.303065891942139	0.0399940501357708	0.398603718106933	0.0456609380050751	0.595881384816212	0.0540942240374675	0.70050938021868	0.0647872126165279	0.8022340949575	0.0697358551294713	0.899186488632845	0.0729288547190786	1.00159406355738	0.0997680956017515	1.99469531055823	0.126779437149528	3.00619852692242	0.151062309719829	4.0061817128673	0.171372623739326	4.98910557685026	0.209969987495679	5.98954837569347	0.225008858169661	7.98213170618615	0.234750980627847	8.9750552536195	0.25236867821446	9.89716184370138	0.283423584469404	11.9232390637269	0.3175432492522	14.8907557562281	0.36854061587454	17.9653256452901	0.438706381542689	24.9268247891646	0.465121029956817	29.968035373667	0.564422609403447	39.5951182364884	0.686782796028609	59.4134829036104	0.755513766960809	69.3042232166192	0.796865891879251	79.2050541109304	0.852689187821116	89.0925084524796	0.902807367280284	99.9948851039036	0.956175918022024	118.715996152037	1.13156784146258	148.447751323569	1.24508416144347	173.190430928392	1.26092206697467	197.926764070392	1.45663614181754	247.385988283453	1.60992037373591	296.850719872298	1.75322715028896	347.471220544015	1.82414633111002	397.095851980399	2.00219691992073	448.253177556058	2.08331803595314	496.343979352725	
0.0157542853956257	0.090768147410676	0.0307460577728723	0.198743278015928	0.0295037128183255	0.303087050425876	0.0399929166754494	0.398569637523087	0.0458160043491895	0.595906414109216	0.0540435367392774	0.700339064610937	0.0646437446640176	0.802185724393578	0.0697676635149438	0.899425780315494	0.0728265569259111	1.00139045316917	0.0998253371669776	1.99526132182607	0.12675465986825	3.0061340328372	0.151208471915792	4.00884622662671	0.171615687040076	5.00046584907584	0.210323527898112	6.00344743313686	0.225499584229949	7.9997849247495	0.235135598507965	8.99650268017162	0.253312472414324	9.92933344919083	0.284273508658565	11.9618787041898	0.317860158976857	14.9412697589534	0.369121069140368	18.0065701948705	0.439082923392097	24.9858315220444	0.46539037780293	29.991672339488	0.566138111655301	39.7295900340049	0.687386162667267	59.6144027010245	0.756511778648498	69.5377318520163	0.797834258160651	79.4712633430142	0.853623254810368	89.394756141199	0.902901441122567	99.9954736997428	0.957131979579158	119.116621302286	1.13331719866337	148.953079477973	1.24642091823715	173.774511715965	1.26238374095374	198.59408274044	1.46378131451813	248.220900305488	1.61208310247824	297.851660624469	1.75541710650857	348.640991444493	1.82843845965708	398.430578727458	2.00469387050396	449.727230153662	2.08587861746319	498.00936285097	
0.0157891180314341	0.0903235136619922	0.0306134827758593	0.198904716955803	0.0293906403388957	0.303764674878215	0.039963672331624	0.399974770390798	0.0459132947933896	0.59616130544425	0.0541597002754288	0.700583187529213	0.0646062005276375	0.802460522747698	0.0698086835363567	0.898498183075236	0.0729094804708069	1.00206892163256	0.0996734188852581	1.9955879832036	0.126783465823985	3.00683904399269	0.151220652212293	4.00982504660614	0.171683100039002	5.00390941413192	0.210512334272211	6.00713267638958	0.226384216768503	8.00511674623593	0.235464338581805	9.00374650681292	0.254694819026219	9.96201914471704	0.284864825901221	11.9899804302215	0.318244776845301	14.990002141678	0.369541506949912	18.0199737887277	0.439245674017652	25.0067844163329	0.46555411866596	30.0004491230143	0.567489762864475	39.8600459687704	0.688120457538363	59.811165074663	0.757238237359751	69.7673810868476	0.79900145382615	79.7318771893356	0.854706549932804	89.6871988663185	0.902936852556439	99.996062295582	0.96081906383304	119.507776765045	1.13469284812244	149.443819396261	1.24760826800225	174.342901581546	1.26399996864206	199.248362895063	1.46699103281296	249.042878120222	1.61385651682328	298.853108016097	1.75910582796263	349.784297883948	1.83306114027378	399.738513187964	2.00655091206916	450.779162677017	2.08838814946918	499.648639516044	
0.015901036692413	0.0898153899101827	0.0305580240006962	0.198700699113992	0.0294306342465541	0.304003268068967	0.0399299907828724	0.400277217382538	0.0458109219880086	0.596707817146608	0.0541312150555469	0.701218291287274	0.0647192036031623	0.802476937307296	0.0698829949609399	0.898895857795708	0.0730319592820691	1.00282492269659	0.0998216610039354	1.99564316406352	0.126725066226073	3.00648467576988	0.151365186852205	4.01057522690437	0.171722026703372	5.00572549306616	0.210535301426193	6.00938228596171	0.227000536503727	8.00829348738706	0.235632560960352	9.00636166047822	0.255895940378229	9.98569429476184	0.285265559649158	12.0003358054368	0.318650868195137	15.0240885462899	0.369873831041158	18.0254834928175	0.439495113950214	25.0134955264868	0.465669090845534	30.0057856011134	0.568216237559711	39.9531111665862	0.688759241388074	59.9512248073618	0.757926557570454	69.9304891895282	0.800187781197412	79.9194082940529	0.856125407247506	89.8959268718273	0.902949109259224	99.9985507893832	0.966825490255719	119.786212399308	1.13587625799166	149.792402243512	1.24839240687907	174.746082280818	1.26508415205104	199.71609542156	1.4687522357791	249.62528997782	1.61563148509752	299.834468643389	1.76222834924289	350.600583455375	1.83628436299614	400.67555776397	2.00754413227085	451.137893214559	2.09210962026463	500.819155474547	
0.0157085078947304	0.0892483309044975	0.0307461007141195	0.19831386556985	0.0294870514981683	0.303717468467456	0.0400612761134854	0.399370021926461	0.0458703516636165	0.595856355523208	0.054019379483095	0.700895529822839	0.0647133529474231	0.801866338973316	0.0696836254301269	0.898524027275454	0.0728977945639829	1.00296741504374	0.0999369121466412	1.99591627439556	0.12667207728637	3.00659340767531	0.151334209363631	4.0111219132297	0.171589291690587	5.00748708963237	0.210546951910742	6.01111175190063	0.22765727758584	8.0097081663107	0.235801613074556	9.00750066793288	0.256399800129951	9.99479238456112	0.285309113546095	12.0036280305817	0.318814499199933	15.0362376486987	0.370098098861151	18.0292572117106	0.439744062682879	25.0182974254534	0.465795339246043	30.0074992345693	0.568654381388849	39.9849959247363	0.688948735444892	59.9980554294794	0.758260709865323	69.9859289571167	0.80090964860206	79.983513086464	0.857284315693523	89.9688382500857	0.902932979401201	100.002961532887	0.969071141874614	119.882891128542	1.13639945697671	149.912788719079	1.24898226280953	174.891115275829	1.26628847674801	199.873719897182	1.46970960074861	249.824160865667	1.61770975063574	300.53407812821	1.76347869245089	350.880099423773	1.83801507822745	400.994412796051	2.00811755217392	451.265387543678	2.09481005230007	501.217910529154	
0.0154663236904471	0.0895607241298246	0.0308574647550404	0.198804468816557	0.0294668584048943	0.303285829578454	0.0401424379482227	0.39947569792983	0.0466248980687094	0.594650874922948	0.0539646022468835	0.700697332746843	0.0647237453024828	0.80253467930418	0.0697145774528492	0.898231999454521	0.0729359672179553	1.00322865101351	0.0999204570504058	1.99675818996302	0.12675367731129	3.00686465536228	0.151167956412189	4.01154985593241	0.171609294334215	5.00754948824191	0.210653476170909	6.01225169067781	0.228006759400914	8.00962341596044	0.236094415141837	9.00805294219339	0.256639360752692	9.99797843893755	0.285388951267136	12.0056061596362	0.319120541635814	15.0408104423229	0.370341238006494	18.0307640915647	0.439885707114512	25.0206648473257	0.465872440659862	30.0095555947164	0.569074206740294	39.9977028893408	0.689097726227575	60.0156350735628	0.758299370529392	70.0063211952419	0.801299514423781	80.0047770424776	0.857976371078356	89.9945502025044	0.902928591370108	100.001367108715	0.969438074288226	119.91748417261	1.1365929939514	149.955569950835	1.24936336062496	174.945489610442	1.2684002520882	199.929003202585	1.47031452471592	249.895820546445	1.61952857187002	300.772228475099	1.76419728545628	350.979221943327	1.83868368110234	401.106856953079	2.00843682950098	451.342247729465	2.09579517457653	501.362034553376	
0.0154656840595573	0.0891358227772533	0.0308634211915633	0.198357259379	0.0294552850862405	0.303058441361896	0.0401012692266095	0.39961656046255	0.047292607959634	0.595516830253226	0.0538115846523674	0.700648438313998	0.0647758068893711	0.802604528493958	0.0698006985308316	0.898767451701832	0.0729191681435484	1.0029628748464	0.0999034340598581	1.99645783844697	0.126933044990098	3.00716617103149	0.151356261117745	4.01115683782459	0.171654062128643	5.00779768569625	0.210841345780019	6.01166216351608	0.228108091505701	8.01038896308041	0.236012226142697	9.00912396310333	0.256849349441805	9.99902431413917	0.285640311255074	12.0067591369289	0.319402257006306	15.0430903198773	0.37069174502437	18.0317959969284	0.440026820671905	25.0215198014086	0.466012958336698	30.0095481441361	0.569673808280652	40.0043525322078	0.689136847448131	60.0268742738595	0.758450987702866	70.0181005626061	0.801496008664922	80.0202593482227	0.858453347578153	90.0110010836811	0.902966989078184	99.9993778037901	0.969907250309509	119.939180262278	1.13698611330198	149.980678406254	1.24994669129049	174.973876321168	1.26954128234512	199.96469148195	1.47055560601667	249.940643237187	1.6204712546964	300.85871481056	1.76472147099723	351.0397206549	1.83920425899065	401.17614734934	2.00853223019267	451.379590037643	2.09629489175877	501.44893812133	
0.0154355206989841	0.0883624394513026	0.0306335349818562	0.198471491908117	0.0296530211063565	0.303849221501676	0.0399865114403974	0.398957358734015	0.047393300877364	0.595853037686694	0.0538257030253319	0.700436387815362	0.0648695112992725	0.802339974687672	0.0697865735280149	0.899045800723099	0.072923553610597	1.00230920284539	0.0999273759331429	1.99578146545928	0.12708840952333	3.00648304595546	0.151446016443433	4.01172960118077	0.171592892230235	5.00786148128959	0.21102435239225	6.01195413312935	0.228195365558124	8.01076335473762	0.235955105896787	9.00961849536696	0.256946622720566	9.99945085985808	0.285812161423188	12.0072024464533	0.319679969802656	15.0444686772222	0.371175411487834	18.0313694512095	0.440221679167194	25.0215272519888	0.465995969572256	30.0089055315902	0.569841357851396	40.00687455362	0.689419033715688	60.0312663909127	0.758668732225207	70.0234426286404	0.801576376404544	80.0283059748851	0.858934691468617	90.0201578467998	0.903099008116365	99.9979547429637	0.969999347733932	119.950438089025	1.13722928024146	149.995549764419	1.25038723795227	174.988553964247	1.27030778451064	199.98035260162	1.47069886615325	249.963233396484	1.62070665726355	300.910302628163	1.76518767976365	351.070625661748	1.83961619188964	401.20866168152	2.00867037906798	451.398723127707	2.09650901008349	501.490542161407	
0.0154287058544391	0.0882987821011597	0.0306594781771363	0.198245529779183	0.029646017732291	0.303397122620835	0.0401308294139335	0.399600466045072	0.0473421243903487	0.596027136792217	0.0538764811391156	0.699698547540668	0.0648551725724764	0.802481826750581	0.0696733148597399	0.899311576890206	0.0729190050776972	1.00231979663918	0.0999846925862526	1.995596597937	0.127124292095831	3.00690772902931	0.15151899021522	4.01186138331882	0.171698716450148	5.00690687569594	0.210975652888595	6.0123695029779	0.228437757724555	8.01064507677626	0.236226786799114	9.00992490047946	0.257067751422593	10.0000655327281	0.285866718532577	12.0073281749949	0.319868076788426	15.0460528568464	0.371381124128661	18.0319748108542	0.440337164878043	25.0217284176554	0.466008687038158	30.0090601311302	0.569949848753434	40.0088117044832	0.689500880546909	60.0336170489794	0.758964004334582	70.0265793229227	0.801597412018784	80.0316810877352	0.85951315705346	90.0221620528851	0.903281175540013	99.9998173880245	0.970094593724254	119.955221361541	1.13737592845975	150.002449001724	1.25041756945803	174.999014578908	1.27093257511364	199.989770135048	1.4708673198927	249.970356151196	1.62093988883049	300.933578240842	1.7655202513655	351.082755206384	1.83980760580977	401.227198725165	2.00887100066012	451.407037975258	2.09671574236244	501.510509716459	
0.0153955285506521	0.0881062529958754	0.0306913636906712	0.197713540887533	0.0295436810214806	0.303582688635013	0.0401388037674564	0.399437717432888	0.0475785654404373	0.596302866468867	0.0540851658602068	0.700141682442155	0.0648006090253198	0.802420475878892	0.0698540992955574	0.899087943067599	0.0730678556265025	1.00311188645127	0.0999889423246754	1.99630021210871	0.127045284092981	3.00800110167998	0.151447127048516	4.01199223413434	0.171632965830003	5.00730315343262	0.211016839235488	6.01205238765631	0.22859343996102	8.01133239280369	0.236275049343679	9.0093316480276	0.257219313086344	10.0010313141921	0.285761880268953	12.0075181647911	0.319809915693495	15.0455871955812	0.37134359722757	18.0320772563326	0.440321881854182	25.0222182933064	0.466007677146879	30.010064096818	0.570352407206782	40.0100149731925	0.689497268403561	60.0356324309352	0.759248501088309	70.0283302092798	0.80157943148602	80.029587474687	0.859733895300586	90.0248517123529	0.90330335696333	100.003103093912	0.970266419063887	119.958186692478	1.13742891187263	150.004669274637	1.25067339552189	175.000981532093	1.27112083332873	199.994389494798	1.47112009858759	249.975511952724	1.62120036299144	300.948181378119	1.76576097417113	351.090235588948	1.83972281295785	401.233844642742	2.00914146085757	451.412730218564	2.09683077485678	501.52433799339	
0.0152491398221117	0.0877070648762913	0.0307481871328061	0.197913309570299	0.0294818048225817	0.303888278840294	0.0399075035568735	0.40004953812769	0.0476447282523127	0.596332144920916	0.0542040317917963	0.700646692084253	0.0647344239431927	0.80261389992692	0.069955071129848	0.898908721688159	0.0729985173538855	1.00300490077559	0.100038492160767	1.99647646489758	0.12700845155981	3.00798107824557	0.151407545914664	4.0121733763665	0.171667486116225	5.00770827873334	0.211109804800995	6.01235506747868	0.22852022181892	8.01137057702743	0.236392405918604	9.00901406704474	0.257226884311069	10.0003523800675	0.285908708063701	12.0080741643418	0.319776848907866	15.0465632215931	0.371276057746302	18.0321722512307	0.440429722169195	25.0215663675351	0.466190648694814	30.0107067093639	0.570536531828111	40.0104955356181	0.689611353364508	60.0361986750336	0.759379186562779	70.0288741016376	0.801810682697388	80.0340131193513	0.859838445599266	90.0275413718206	0.903279096394374	100.000145213555	0.97037885950998	119.959281927774	1.13756097188901	150.002836431897	1.25076795614902	175.001249752981	1.27128549087512	199.998546918574	1.47116420785255	249.980071707833	1.62150683763667	300.952979551795	1.76590958890032	351.095659611365	1.83979617804518	401.236884479481	2.00932351950274	451.41568064834	2.09691388808589	501.529940829733	
0.0151893281267145	0.0878312509149516	0.0306473294917585	0.199224335206698	0.0294513589183833	0.303666594974234	0.0398542735967078	0.400294737887641	0.0476353918045967	0.596473414907243	0.0542849703768704	0.700711127961824	0.0647248252786941	0.803103600954926	0.0698965912286457	0.899357386317169	0.0729230524717387	1.00277311788084	0.100125853687664	1.99597611186813	0.126901450922323	3.00705743912607	0.151494845019665	4.01229724226304	0.171778424539818	5.00790758175484	0.211218593539997	6.01131384888972	0.228536350262491	8.01152145127735	0.236501717801868	9.00956261601514	0.257233700026546	10.0004073280968	0.286178855930487	12.0077947675826	0.319965298471916	15.0469953552472	0.371343309876719	18.0326770280421	0.440689588487934	25.0217842970072	0.466283366490681	30.0112133488205	0.570345037744362	40.010950021013	0.689727071291911	60.0363514119286	0.759391204585053	70.0292019271682	0.802192757775856	80.035413828437	0.859902313760369	90.0277797903884	0.903233078864002	99.9987519550497	0.97060512984523	119.958946651663	1.13759268797459	150.003998722415	1.25080291507072	175.00181599708	1.27156094260069	199.999798616055	1.47118731354077	249.980935975141	1.62196805155134	300.956526027991	1.766024841408	351.098192808648	1.84005177165093	401.241176013701	2.00944610757269	451.417617799203	2.09717353094251	501.530119643659
