Repository: Hhunhun/Indentation-Yield-Analyzer

# Indentation-Yield-Analyzer

本项目是一套用于分析金属材料（特别是块体非晶合金）纳米压入试验数据的自动化工具集。基于 Python 开发，旨在通过载荷-位移（P-h）数据和压痕形貌参数提取材料的本构关系参数，如表征应力（$\sigma_r$）和屈服强度（$\sigma_y$）。

## 核心功能模块

### 1. 载荷-位移数据处理 (calculate_C.py)
* **自动化分组**：支持多列并排或垂直堆叠格式的原始数据读取。
* **数据清洗**：内置基于中位数绝对偏差的异常点剔除机制。
* **物理拟合**：执行 $m=2$ 约束下的 Kick 定律拟合，提取加载曲率系数 $C$。
* **稳态识别**：采用中段锚定与双向截断算法，自动排除压痕尺寸效应（ISE）及大载荷下的剪切带干扰，提取本构响应。

### 2. 经典本构参数求解引擎
项目集成了三种基于物理力学推导的主流参数提取模型：
* **Yao 模型 (yao_sigma_r.py)**：基于 CR-EMI 能量法，利用 $C$ 值与等效弹性模量 $E^*$ 求解隐式方程获得 $\sigma_r$。
* **Dao 模型 (dao_sigma_r.py)**：基于量纲分析，利用压痕形貌比 $h_p/h_{max}$ 求解隐式多项式方程提取特征参数。
* **Xu 模型 (xu_sigma_r.py)**：利用弹性回复比 $h_e/h_{max}$ 进行显式解析求解屈服强度。

File: data/Pd_Fn/ZT3.TXT (part 12 of 25)
i5.8Be24.9)_91Cu_9_Pd_[¦Ìm]	Y_ZT3:(Ti36.1Zr33.2Ni5.8Be24.9)_91Cu_9_Fn_[mN]	X_ZT3:(Ti36.1Zr33.2Ni5.8Be24.9)_91Cu_9_Pd_[¦Ìm]	Y_ZT3:(Ti36.1Zr33.2Ni5.8Be24.9)_91Cu_9_Fn_[mN]	X_ZT3:(Ti36.1Zr33.2Ni5.8Be24.9)_91Cu_9_Pd_[¦Ìm]	Y_ZT3:(Ti36.1Zr33.2Ni5.8Be24.9)_91Cu_9_Fn_[mN]	X_ZT3:(Ti36.1Zr33.2Ni5.8Be24.9)_91Cu_9_Pd_[¦Ìm]	Y_ZT3:(Ti36.1Zr33.2Ni5.8Be24.9)_91Cu_9_Fn_[mN]	X_ZT3:(Ti36.1Zr33.2Ni5.8Be24.9)_91Cu_9_Pd_[¦Ìm]	Y_ZT3:(Ti36.1Zr33.2Ni5.8Be24.9)_91Cu_9_Fn_[mN]	X_ZT3:(Ti36.1Zr33.2Ni5.8Be24.9)_91Cu_9_Pd_[¦Ìm]	Y_ZT3:(Ti36.1Zr33.2Ni5.8Be24.9)_91Cu_9_Fn_[mN]	X_ZT3:(Ti36.1Zr33.2Ni5.8Be24.9)_91Cu_9_Pd_[¦Ìm]	Y_ZT3:(Ti36.1Zr33.2Ni5.8Be24.9)_91Cu_9_Fn_[mN]	X_ZT3:(Ti36.1Zr33.2Ni5.8Be24.9)_91Cu_9_Pd_[¦Ìm]	Y_ZT3:(Ti36.1Zr33.2Ni5.8Be24.9)_91Cu_9_Fn_[mN]	X_ZT3:(Ti36.1Zr33.2Ni5.8Be24.9)_91Cu_9_Pd_[¦Ìm]	Y_ZT3:(Ti36.1Zr33.2Ni5.8Be24.9)_91Cu_9_Fn_[mN]	X_ZT3:(Ti36.1Zr33.2Ni5.8Be24.9)_91Cu_9_Pd_[¦Ìm]	Y_ZT3:(Ti36.1Zr33.2Ni5.8Be24.9)_91Cu_9_Fn_[mN]	X_ZT3:(Ti36.1Zr33.2Ni5.8Be24.9)_91Cu_9_Pd_[¦Ìm]	Y_ZT3:(Ti36.1Zr33.2Ni5.8Be24.9)_91Cu_9_Fn_[mN]	X_ZT3:(Ti36.1Zr33.2Ni5.8Be24.9)_91Cu_9_Pd_[¦Ìm]	Y_ZT3:(Ti36.1Zr33.2Ni5.8Be24.9)_91Cu_9_Fn_[mN]	X_ZT3:(Ti36.1Zr33.2Ni5.8Be24.9)_91Cu_9_Pd_[¦Ìm]	Y_ZT3:(Ti36.1Zr33.2Ni5.8Be24.9)_91Cu_9_Fn_[mN]	X_ZT3:(Ti36.1Zr33.2Ni5.8Be24.9)_91Cu_9_Pd_[¦Ìm]	Y_ZT3:(Ti36.1Zr33.2Ni5.8Be24.9)_91Cu_9_Fn_[mN]	X_ZT3:(Ti36.1Zr33.2Ni5.8Be24.9)_91Cu_9_Pd_[¦Ìm]	Y_ZT3:(Ti36.1Zr33.2Ni5.8Be24.9)_91Cu_9_Fn_[mN]	X_ZT3:(Ti36.1Zr33.2Ni5.8Be24.9)_91Cu_9_Pd_[¦Ìm]	Y_ZT3:(Ti36.1Zr33.2Ni5.8Be24.9)_91Cu_9_Fn_[mN]	
0.0152670122617974	0.0863341353954512	0.0306437574811406	0.198564653264984	0.0294549751624587	0.303883942369762	0.039844760465458	0.39992910648298	0.0476580636361918	0.59712877493034	0.0541892997674767	0.700174045900085	0.0648588687298503	0.801900041207384	0.0700567241363818	0.898738988156997	0.073135402826106	1.00293970819846	0.100112866612607	1.99624386709562	0.126853336062238	3.00617384687537	0.151322756721099	4.01196150049084	0.171596692716109	5.00851014743199	0.211230182472856	6.01138509506329	0.228715347455359	8.0109803528872	0.236511633581703	9.01044923506406	0.257228597502231	10.001410362462	0.286214141504845	12.0073682218637	0.320296940608034	15.0456821904793	0.371394016814174	18.0326509510113	0.440690426643328	25.0224976900655	0.466183844993398	30.0105316207282	0.570352098249248	40.0108308117291	0.689834857217685	60.0362433785151	0.759338184795289	70.0296191596619	0.802442740538522	80.0344229012647	0.859896423651477	90.0275637235614	0.903293798066311	99.9986476469263	0.970691581761007	119.958447462786	1.13787087116451	150.005220617574	1.25101117445679	175.001965008685	1.27177828054253	200.000111540425	1.47128352924454	249.982843323683	1.62228726210266	300.961294399346	1.76609705981023	351.099057075956	1.84013625929098	401.242129687972	2.00959475929286	451.41812443866	2.09740685209689	501.529762015807	
0.015333865861822	0.0862767426445165	0.0307900517648427	0.197634553095425	0.0294364155304049	0.303033848626328	0.0398047461239996	0.399894851276159	0.0476273997792276	0.596812881969567	0.0539905728754348	0.700197037925054	0.064883256892914	0.801308243946986	0.0700567787700935	0.898192651077613	0.0731831563970606	1.00288871828992	0.100022620590515	1.99603059423616	0.126835329327293	3.00661599224667	0.151370977868374	4.01178222090374	0.17158103056829	5.00824378918831	0.211078287916579	6.01147450202621	0.228977448860971	8.01158478120942	0.236371131178556	9.01030394874932	0.257316410772965	10.0009400445842	0.286240467398033	12.0078627541274	0.320316666238492	15.0462409839975	0.371533249783904	18.0318481509901	0.440574228450334	25.0226001355438	0.466247556002548	30.0100678221081	0.570578606761516	40.0103875022046	0.689863698284281	60.0365972810766	0.759294783990319	70.0293434881929	0.802650668111822	80.0333425671294	0.859990704619904	90.026081058093	0.90346956847965	100.000815765777	0.970772299415993	119.958447462786	1.13799819446262	150.005280222216	1.25109169752065	175.001637183154	1.27186968028994	200.000156243906	1.47110077147297	249.982336684227	1.62271462030544	300.96233748058	1.76614308466022	351.098103401685	1.84038214051774	401.243500594737	2.00968657355448	451.418571473474	2.09749418743034	501.529523597239	
0.0153331274568956	0.0868395815949859	0.0308026859283044	0.198622176983149	0.0295082548785332	0.303141183547955	0.0398043005909206	0.39980270855331	0.0476502214431651	0.595969918664257	0.0539191668833424	0.700303616147125	0.0648757582415015	0.801261444989834	0.0699621195391815	0.898910467917903	0.0731270823872939	1.00201583624832	0.0999619332394376	1.99581639005417	0.127017434058382	3.00683182624308	0.151508308076229	4.01181714549863	0.171701587790412	5.00775205089227	0.211183364357222	6.01117647881649	0.228809779653107	8.01253286754535	0.236291385323755	9.0096808939765	0.257506500195257	10.0008897531675	0.286188592299759	12.0082017555284	0.32037483422521	15.0466377273955	0.371633963656392	18.0319748108542	0.440663696387339	25.0214993123129	0.466273638968973	30.0107178852343	0.570523942084368	40.0113374511856	0.689881175137424	60.0369064801567	0.75938860587201	70.0301779531801	0.802717822936496	80.0302729280693	0.860213993634427	90.0237266747362	0.903535994506567	100.00276036722	0.970877586839035	119.958313352342	1.13789079958173	150.006025280241	1.25122947702762	175.001726590117	1.27214301474095	199.999843319536	1.47122130634335	249.982068463338	1.62285974431539	300.961741434161	1.76618204094065	351.099623320054	1.84050396214414	401.244007234193	2.00985568294503	451.419137717573	2.09760480428571	501.528391109042	
0.0151101052459212	0.0865259296290513	0.0306968525319535	0.199668546949861	0.0295070604107614	0.303717177429166	0.0400494061249343	0.399835595880164	0.0476970593610452	0.59598051245804	0.0540824209382509	0.700306060868767	0.0650183128692436	0.801348116192818	0.0697903636412837	0.89979819291233	0.073092936370511	1.00241549002917	0.100041505970103	1.99589694945305	0.127300251497806	3.00718596163526	0.151476218399323	4.01211703135341	0.171898048658208	5.00765193372025	0.211305127822523	6.01226472919324	0.228877392988256	8.01169933388066	0.236540634556387	9.00920405684094	0.257618412561077	10.000444580998	0.286257299383052	12.0077994241953	0.320408052202328	15.0464235232135	0.371612340619164	18.0322001909066	0.440821187554928	25.0222872111736	0.466081952343013	30.0108240560028	0.570492128396177	40.0111511866795	0.68988123474207	60.0363104337373	0.759462321881698	70.0297085666248	0.802536108286955	80.0329774886975	0.860391300529201	90.0264461365249	0.903507711246901	99.9991021323211	0.970784369592332	119.9582537477	1.13802498134302	150.005712355871	1.25125667991236	175.002546153944	1.27220957772759	199.998144587241	1.47130913516717	249.981442614598	1.62302140910324	300.959446655446	1.76610687351711	351.100964424498	1.84061317899467	401.243232373848	2.00990303925452	451.418511868833	2.09772068141397	501.529225574029	
0.0149364676966144	0.0857665379689282	0.0306272765421591	0.199664996282713	0.029458681820495	0.303197150211265	0.0400505101845659	0.400163683345319	0.0477421206763365	0.595567238085183	0.0542340072995128	0.701024867239246	0.0649647268178889	0.802880491001242	0.069826789541556	0.899337071844476	0.0730883616790877	1.00268766903868	0.0999012255156792	1.99580591267571	0.127317731377747	3.00746489273311	0.151651121841568	4.01158617751109	0.171888677862151	5.00813668709731	0.211288313579199	6.01215064218327	0.228966287713675	8.01178315290839	0.236583622057861	9.00906528978392	0.257617941143051	10.0006112877309	0.286380569443067	12.0074641480844	0.32069181957914	15.0463732317969	0.371704999927972	18.0332917009122	0.440816950287494	25.0237326237407	0.46622621659088	30.0097306833521	0.570681368114676	40.0105029861984	0.68995289805568	60.035904377114	0.759663315740949	70.0297532701062	0.80260238219106	80.0341695815364	0.860407489639705	90.0282640781042	0.903529949163667	99.9995491671357	0.97071596513358	119.957903570429	1.13804448034486	150.006263698809	1.2513948888347	175.002888880635	1.27220425785005	199.996773680476	1.47137222285958	249.982664509758	1.6230623155033	300.959655271693	1.76614498709613	351.097268936697	1.84089232532347	401.24391782723	2.01001533204815	451.418809892042	2.09777363651465	501.531728968991	
0.0150386035749875	0.0853155595855062	0.0304826955063745	0.199378774675682	0.0296558348443206	0.3029966830366	0.0400058244600301	0.399094787014905	0.0478298360476035	0.596075914809745	0.054161487174953	0.700904086348587	0.0648553753708775	0.802727579483285	0.0699053037804583	0.89863386512638	0.073147970311239	1.00232037871576	0.10003769819663	1.99532115929864	0.12705513622565	3.00725045572049	0.151855739802929	4.01176964804958	0.171869845893913	5.00773621840925	0.21136129945818	6.01216135239236	0.22891242408745	8.01154380301808	0.236469911843655	9.00929905173904	0.257499645550496	10.0012240979559	0.286357667231367	12.0091125889631	0.320751302261553	15.047265438781	0.371771187274377	18.0330756340851	0.440996257648616	25.0223635796211	0.466337370653484	30.0100473330124	0.570933950093879	40.0108047346982	0.690174809920595	60.0359528058856	0.75982056668261	70.0306696914761	0.802753391839549	80.0338343054255	0.860533230876868	90.0259543982289	0.903585899479244	99.9993852543704	0.97080781292282	119.958015329132	1.13828094002722	150.006353105771	1.2516493774786	175.00458761293	1.27236407261799	199.99933668008	1.47153999184992	249.982992335288	1.62306937986444	300.961771236482	1.76645753140925	351.100487587362	1.84098823231127	401.244364862045	2.00998528892059	451.419107915252	2.09799549957826	501.532265410769	
0.0151925722899615	0.0849481965030149	0.0303421601169461	0.199563351159671	0.0298574198256516	0.303951375941727	0.0401553781253669	0.39967692180405	0.0478473510384071	0.596003737313641	0.0539964219421051	0.700823526949709	0.064866120240265	0.802144513371609	0.0699393553844139	0.899178339560704	0.0731483571884572	1.00299908000977	0.100140875810236	1.99582151232809	0.126973961285458	3.00727583425944	0.151743368638503	4.01225533274917	0.171764790733991	5.00782143442078	0.211402735390793	6.01162211664727	0.228865141818106	8.01142925034685	0.236443406298339	9.01060104063651	0.257544253538702	10.0007966209145	0.286353840249365	12.0087288840806	0.320655405052645	15.0467206151007	0.371719149622479	18.032766435005	0.440934208104393	25.0221288863434	0.466289574125275	30.0105278954381	0.57081810736925	40.011899969994	0.690161136207596	60.0362657302558	0.759815788110124	70.0307069443773	0.802789079075871	80.0339386135489	0.860567771559055	90.0261555638954	0.903695264858257	100.001672582505	0.970920830305788	119.957888669268	1.13849058600709	150.006278599969	1.25170024659715	175.005213461671	1.27240261736443	200.000424464795	1.47175511714976	249.982694312079	1.62323214067345	300.962158666655	1.76651946347586	351.099623320054	1.84094461530849	401.243977431872	2.00986569632747	451.41904831061	2.09807324945453	501.532384620052	
0.0150413781253708	0.0848548969029597	0.0304786161199468	0.199245377275119	0.0295721972049256	0.304911685885865	0.0401415276065971	0.399484167144091	0.0478482613771219	0.595995297203209	0.0538663033840583	0.701431680562047	0.0649152101019566	0.802373036637501	0.0699495963035132	0.899087302783359	0.0731674915833306	1.00264901915367	0.100098329668352	1.99609415699886	0.12701748244059	3.00634800418855	0.151636944207383	4.01239084017734	0.17179115970085	5.00788523001411	0.211460906031781	6.0119923173531	0.228985429570771	8.01135846983454	0.236453916244517	9.01009346985746	0.257651548581807	10.0010499406427	0.286489669598874	12.0078562348696	0.320805525602394	15.0461813793556	0.371706407755925	18.032855841968	0.44077207819367	25.0222536835625	0.466348507120732	30.010095761784	0.570809290832363	40.0113896052473	0.690263354524022	60.0372641080084	0.759874896325191	70.0307963513403	0.803009709027647	80.0331637532036	0.860501950167127	90.0249858227973	0.903696631335487	100.001650230764	0.970926995472073	119.95762789896	1.13854799295192	150.005190815254	1.25176186547745	175.002933584116	1.27261638438268	200.000066836943	1.47163508173022	249.982515498153	1.62332294832089	300.959029422953	1.76647074590455	351.100219366474	1.84094053748349	401.243828420267	2.00986519687663	451.419495345425	2.09803002461423	501.53262303862	
0.0148877299803596	0.0842902971708313	0.030574719865646	0.197724833173214	0.0291957542648165	0.304033012182281	0.0400448759856557	0.399662253474197	0.0477888663350726	0.596500423260624	0.05389274888235	0.700730161866039	0.0649213243831039	0.802621117676531	0.0697781314701146	0.899338119582322	0.0731283601211231	1.00288091846373	0.100209161021864	1.99509042414174	0.127064531538775	3.0065205316873	0.151753624621745	4.01201365455254	0.171882052965938	5.00844728316119	0.211553635608878	6.01238114450953	0.229182991404462	8.01161737749798	0.236691591398885	9.00939684060473	0.257543498401983	10.0015267777783	0.286386899305017	12.0078301578388	0.320722933171777	15.0467392415513	0.371845348159397	18.032704967718	0.44089893053941	25.0224753383247	0.46633798627808	30.0107122972991	0.570726760893492	40.0113225500251	0.690311386994075	60.0366978639099	0.759952219021256	70.0306398891551	0.803171991247445	80.033789601944	0.860782337672444	90.0246281949456	0.903489089702268	99.9988711643336	0.970909426604258	119.95823884654	1.13870501787906	150.003819908489	1.25170176283106	175.003693543301	1.27266778573462	199.999917825339	1.47155097135148	249.982336684227	1.62335911476052	300.956615434954	1.76657403613834	351.099593517733	1.84103232790326	401.24451387365	2.0099848580151	451.418869496684	2.09804495975127	501.533338294324	
0.0150264750149115	0.0838193753885361	0.0306422736165216	0.197487142201163	0.0293499210037088	0.30395914666409	0.0400812914405629	0.39930558604889	0.0476953678609655	0.596979355871872	0.0539218318105088	0.700939185566451	0.0647537514681744	0.802606274723703	0.0698579738448603	0.898995974967724	0.0732307020356986	1.00264331480317	0.100219629105092	1.99500148284009	0.127098584691054	3.00704952288456	0.151746882853281	4.01121923643412	0.171682681409498	5.00809570890598	0.211483423848816	6.01191408626055	0.229152735431861	8.01177011439297	0.236776391814887	9.00949649211548	0.257572450575363	10.0007696125611	0.2864269831959	12.0071689188422	0.320831377190456	15.0468714893506	0.371748723101522	18.0326174234002	0.441136828783369	25.0218215499084	0.466396671038234	30.0104887798918	0.570773585714648	40.0114641110497	0.690470856407235	60.0358932012437	0.759972959199607	70.0301481508591	0.803121411473356	80.0348177820175	0.860907200224213	90.0265578952285	0.90347118021195	100.00061460011	0.970940739482461	119.961159473995	1.13866630474949	150.004415954908	1.25169574084688	175.004796229177	1.27254011050717	199.998830040623	1.47169372625723	249.982694312079	1.62343842136576	300.959357248483	1.76658609500784	351.097239134376	1.84095819514418	401.244603280613	2.01014308029128	451.419167519894	2.09807182560783	501.532980666472	
0.0151403706678107	0.0840049632305862	0.0306239646499368	0.198677867160083	0.0294837238476772	0.302887922027349	0.0400226906886165	0.39868902142995	0.0478089030709283	0.596221899616382	0.0540621112230164	0.701040641514604	0.0648465682519905	0.802123034745752	0.0700283702679094	0.898060577901273	0.0732459604842848	1.00239919188489	0.100404208892868	1.99547785431438	0.127036525065264	3.00691564527082	0.151795713292158	4.01176825106578	0.171762754662021	5.00771852328117	0.211524604840604	6.01165052198445	0.229133016320661	8.01114612829761	0.236790060591878	9.00923292783938	0.257912171993043	10.0005181554779	0.286592641096242	12.0081440135315	0.320770939099136	15.046438424374	0.371674589597386	18.0327142809433	0.441170170757357	25.0226411137351	0.466627303010316	30.0097381339323	0.570847454219676	40.0117435078089	0.690358608075524	60.0374242954836	0.760034772056928	70.0304759763898	0.803032907979088	80.0353691249555	0.860829779180482	90.0276978340057	0.903526069655071	99.9996907281603	0.970944021061591	119.960175997403	1.13850162213306	150.005056704809	1.25188815411109	175.004244886239	1.27248959331796	199.999232371956	1.47184023835109	249.981859847091	1.62352471905451	300.960400329717	1.76648292871562	351.101173040745	1.84095457802699	401.244394664366	2.01031866641335	451.418631078116	2.09831379292236	501.532563433978	
0.014807003524375	0.0843783071499522	0.0306580288936865	0.199095943664737	0.0295922640516071	0.302058317379584	0.0399930890225125	0.399119903619396	0.0476752219246289	0.596076147640378	0.054143128475745	0.700318400892294	0.0650009454144871	0.80221866992809	0.0700931603917975	0.898174315665296	0.0733101024804191	1.00217299692533	0.10061993745399	1.99596842845726	0.127026750209086	3.00689352636072	0.151670457358462	4.01149863319324	0.171988078529061	5.0077529822148	0.211665347097149	6.01167101108012	0.229334665665114	8.01145719002276	0.236753620454011	9.00983642483907	0.258038783181533	10.0008776459746	0.286680659482041	12.0078962817385	0.320607026986247	15.0461953491936	0.371654329498362	18.0329526995111	0.441210853509028	25.0228124770807	0.466699778402288	30.0103062406759	0.570857480268105	40.0115274409818	0.690287443840222	60.0373870425824	0.760183475186102	70.0304685258096	0.802903896076737	80.0340056687711	0.860959347903141	90.0280405606969	0.903537310933942	100.000964777382	0.971074114436095	119.957545942577	1.138393890224	150.004624571155	1.25210316467198	175.005094252387	1.27255187880403	199.999381383561	1.47186428035611	249.982455893511	1.62356885040929	300.96019171347	1.76652521425889	351.101232645387	1.84120067383048	401.243619804021	2.01038812652915	451.419793368634	2.09831959138911	501.533695922175	
0.0148185477712151	0.0826226768686987	0.0307117310809649	0.198675946307364	0.0296114265404056	0.303701053907858	0.0401469364254435	0.399965660892297	0.0475588418065018	0.595724107723894	0.0540155570994987	0.700465840890385	0.0649811267798272	0.802589918371763	0.0699916639784228	0.899051854319547	0.07355478129407	1.00192561437819	0.100470243083273	1.99679334738854	0.127090810353607	3.00748584749004	0.151591017379097	4.01236429748523	0.171924666046633	5.00750525042171	0.211591476310381	6.011414431723	0.229314841407593	8.0118846670642	0.236740006531921	9.00955144014477	0.257787760966829	10.0008944097802	0.286769826843415	12.0075274780164	0.32052949815066	15.0461394698417	0.371763544672509	18.0321946029714	0.44131974612833	25.0230061921671	0.466672950916221	30.010280163645	0.570690623007637	40.0111772637104	0.69069931740527	60.0363886648298	0.760062287251958	70.0304461740688	0.803034340635522	80.0324112445991	0.860980102237594	90.0274072613763	0.903670833801968	100.002693311998	0.971201078485245	119.958924299922	1.13852157439214	150.005622948908	1.2520731558171	175.005049548905	1.27268923485609	199.999157866154	1.47186147140572	249.983260556177	1.62359023843599	300.960042701866	1.76656582684414	351.099831936301	1.84135575459845	401.243500594737	2.01036310946432	451.419852973276	2.09838875470987	501.533278689682	
0.014748800567224	0.0820575314397752	0.0309018500873016	0.198329814468183	0.0296278178206711	0.303497298000509	0.0402394799446631	0.399941330091191	0.0476115703105771	0.595945995316757	0.0539526275194688	0.699936558654839	0.0650136893474131	0.802108599246531	0.0698947291713891	0.899788064779812	0.0734476080126587	1.00272841439938	0.100234938267101	1.99652396234663	0.127044213418354	3.00733916419151	0.151801628639893	4.0117319294871	0.171792370236846	5.00714855389258	0.211654823646794	6.01231362362608	0.229281916834923	8.01143856357215	0.236675629141095	9.00985784525727	0.257835760654327	10.0006559912124	0.286759982533855	12.0081998928834	0.320600173086543	15.0465222434017	0.371926784070728	18.0323436145762	0.441292118671096	25.0218848798405	0.46683310002897	30.0094997153646	0.570598779316217	40.0110245268154	0.691185709186349	60.0359937840769	0.759919307207705	70.0300661944764	0.803221784592377	80.0338045031045	0.86091368129512	90.023138078897	0.903725954213091	99.9994597601728	0.97127028677142	119.962604886562	1.13861205719426	150.005742158192	1.2521123400853	175.00428958972	1.27271975806297	199.998606523216	1.47176096628046	249.983320160819	1.62364658538439	300.960459934359	1.76677417265695	351.099116680598	1.8413420764151	401.243858222588	2.01038596604122	451.418660880437	2.09847838166148	501.532861457188	
0.0145646074027359	0.082262400568587	0.0308980281198899	0.197895963688171	0.0297883411533823	0.303522123566709	0.0401399100418894	0.399743656884118	0.0475724094127552	0.59647225075408	0.0538941431420972	0.700429984972966	0.0650948436646305	0.802289450440399	0.0698765857503045	0.899323334837152	0.0733070217439134	1.00342178402325	0.100213209580059	1.99553210385178	0.127171541838733	3.00734754609428	0.151806839654556	4.01191772833191	0.171895813198807	5.00726916016026	0.211625517634864	6.01206170088161	0.229445196186881	8.01118803781148	0.236623358620718	9.00960359420647	0.258004443516593	10.0009400445842	0.28672724901328	12.0081170051782	0.320715622196415	15.0470894188227	0.371847195088484	18.0324255709589	0.441136039746509	25.0228907081733	0.466886943445496	30.0099411622439	0.570718413632589	40.0106668989637	0.6912740957065	60.0366121822371	0.760021184025607	70.0299320840321	0.803101519563983	80.0336480409194	0.861052913091962	90.0246207443654	0.903900631585511	99.9989158678151	0.971153614887394	119.960623032217	1.13856700591397	150.006055082562	1.25218151532699	175.003753147943	1.27273429209684	199.998785337142	1.47177698376568	249.982306881906	1.62369935395862	300.960281120433	1.76689969484704	351.098997471314	1.84139759135484	401.243500594737	2.01041690972278	451.418452264191	2.09827973455468	501.532086596843	
0.0146853344340664	0.0823463069078084	0.0307385428815219	0.198858878425011	0.0297489440110367	0.304137087475051	0.0400153742679278	0.399093651965571	0.0473966625356816	0.596342505884067	0.0538940630425339	0.70123098055675	0.0649592756413268	0.802822574381384	0.0699555495211525	0.898672282180759	0.0733736526385164	1.00331770873048	0.100214736399022	1.99618007150229	0.127265719802882	3.00689492334452	0.151707919532634	4.01204345687351	0.171931432634844	5.00805147108578	0.211655334320068	6.01175436444659	0.229582948406099	8.0115503222758	0.236716872904026	9.0089665695957	0.257970937443566	10.001761471056	0.286658146694148	12.0079242214144	0.320891956228716	15.0481688216354	0.371648870853757	18.0329694633167	0.441214605426429	25.0239468279227	0.466876075330118	30.009482951559	0.570643066891621	40.0115274409818	0.691355292323225	60.0363700383792	0.760042650283411	70.0290007615017	0.803151171961975	80.0327986747717	0.861216983139694	90.0278319444501	0.903853857559268	100.000540094308	0.971201729313835	119.959237224292	1.13858559542111	150.0066064255	1.25219390850636	175.007150612534	1.27285158115088	199.999142964993	1.47177109887219	249.982038661017	1.62369847724647	300.959953294903	1.76682769277357	351.100517389683	1.84140572614322	401.244007234193	2.01040512503465	451.418064834018	2.09830132996946	501.534411177879	
0.0146278414313894	0.0820209333747141	0.03077212024438	0.199598290306475	0.0295238818369105	0.303759436188982	0.039960302367073	0.399568364521603	0.0475878563173749	0.596617304238187	0.0539543315312827	0.701086334526251	0.0647410125993153	0.802665704742673	0.0699685468698618	0.898301790436642	0.0734198692390921	1.00272026532724	0.100325768630083	1.99544129990506	0.127144925358348	3.00748514899814	0.151726592113744	4.0117640601144	0.171891865563964	5.00809198361585	0.211683061568517	6.01187776468186	0.229473836608759	8.0112746508068	0.236742049449112	9.0095858990784	0.257798378984259	10.0015798631625	0.286830986450708	12.0075665935627	0.321029320569544	15.0478624165229	0.37165319169866	18.0329620127364	0.441366856810221	25.0225628826426	0.466740410490011	30.010984243478	0.570358483338628	40.010644547223	0.691490472241129	60.0351704949601	0.760033070041637	70.0293062352917	0.803228920348128	80.0329327852161	0.861337926563826	90.0280256595364	0.903757052997698	99.9999738502096	0.971252687839353	119.958969003403	1.13854525254688	150.005310024537	1.25231221285335	175.006450257991	1.27257831673533	199.998755534821	1.47185614556772	249.981949254054	1.62367396261272	300.959536062409	1.76681840533962	351.097894785438	1.84131611409278	401.244275455082	2.01041686203906	451.418929101326	2.09828687938209	501.533397898965	
0.0145965692425225	0.0809671492075464	0.0311007780591631	0.198569760986986	0.0295618816810692	0.303475033571267	0.0400791947947903	0.399808412903808	0.0476790446982165	0.596501936659736	0.0537865768018139	0.700615900233093	0.0646680764471401	0.802157726510008	0.0699994270701506	0.898727986909607	0.0734766437053004	1.00340979324567	0.10039667480463	1.99578542358004	0.127118323406595	3.00747746558727	0.151790530217173	4.01130305546186	0.171941873104357	5.00823866691439	0.211792426630301	6.01189452848741	0.229490038254286	8.01069350554785	0.236749090209959	9.00966413017095	0.257578495880431	10.0017074543492	0.286884913220605	12.0071745067774	0.3209776104085	15.0465520457227	0.371750297394655	18.0327906493908	0.44142818604919	25.0231794181577	0.46673136378548	30.0105018184072	0.570632795457157	40.0096498947606	0.691480797004451	60.036425917731	0.760027044332176	70.0304461740688	0.803282523166197	80.0335064798948	0.861530786379747	90.0275562729811	0.903944112987718	100.000659303592	0.971268334154688	119.959393686477	1.1384817982859	150.007753814857	1.25231755780094	175.003022991079	1.27252509192363	199.998949249907	1.4719619497089	249.983469172424	1.62359434308309	300.959923492582	1.76696475650094	351.098669645783	1.84137986812904	401.243381385453	2.01077846068974	451.418184043302	2.09831799889736	501.531430945781	
0.0146658907622466	0.0812416637993332	0.0307805744487641	0.19918450661661	0.0295380091418405	0.303458066038916	0.0401376886163549	0.399220544660335	0.0475177935427314	0.596934128521491	0.0538421269164397	0.699906523503234	0.0646441915475145	0.802264362939737	0.0700462171180495	0.899217280484005	0.0732776915292374	1.00341188872136	0.100320299158853	1.99556632995477	0.127088339743985	3.00718083936134	0.151968541779716	4.01152331324029	0.172011205404867	5.00840537364733	0.211752541987152	6.01283702688815	0.229533391189276	8.01144787679745	0.236958788716422	9.00906435846138	0.257746621325764	10.0007444668528	0.286722220808507	12.0083768441641	0.320853881838011	15.0446512164382	0.371886510804131	18.0326248739804	0.441216976579532	25.022972664556	0.466954697448188	30.009974689855	0.570874893660348	40.0101975124084	0.691347106125831	60.0363774889595	0.760174580790646	70.0307367466983	0.803315631806043	80.0343856483635	0.861415962673358	90.0275562729811	0.90395826081958	100.000152664135	0.971230488796572	119.96040696539	1.13867551171717	150.00784322182	1.25247985790213	175.003470025894	1.27266289080211	199.998844941784	1.47214801588168	249.9827241144	1.62361071994823	300.95986388794	1.76712087368541	351.101828691806	1.84148905219701	401.242934350638	2.01092930866063	451.419465543104	2.09844691468722	501.533755526817	
0.0147017897413045	0.0815022813127369	0.0303297197122356	0.198911876497756	0.0296398544344718	0.303639208271075	0.0401090072191932	0.399543684474548	0.0473887298995898	0.596088080210298	0.0538507419296731	0.700158388040043	0.0646521721117951	0.802039506756308	0.0700146921194858	0.89841785650699	0.073283252351572	1.00237334768467	0.100197049657784	1.99569601661712	0.126993064236552	3.00724021117265	0.152036677420936	4.01228792903773	0.172062575091841	5.0085730117028	0.21173786016112	6.01186239786011	0.229419425661716	8.01196103551169	0.237071506361948	9.00966133620336	0.257976781600422	10.0001633215938	0.286740890409386	12.008127249726	0.320988260518727	15.0446428345354	0.371763514125128	18.0325000767613	0.441063736966445	25.0228702190776	0.46693643267577	30.0107234731695	0.570708993709265	40.0116429249756	0.691367156732572	60.0359602564658	0.760212600623316	70.0302524589825	0.803313253016095	80.0354361801777	0.861439885338115	90.0270719852653	0.90397488381581	100.002179221962	0.971386738470422	119.959967381156	1.13871206137858	150.006144489525	1.25248063924684	175.004751525695	1.27277891694198	199.998189290722	1.47225496495592	249.981889649412	1.62385950549281	300.959476457767	1.76706379307601	351.099653122375	1.84129880091085	401.244603280613	2.01082021399962	451.419018508289	2.09854619862158	501.532265410769	
0.0145195189990566	0.0806728221841172	0.0304329763951288	0.19862153669891	0.0297000778588489	0.303945205929963	0.0400367115753887	0.399451832789989	0.0473610641184308	0.595350007104972	0.0540042178804162	0.700171193724836	0.0647001019850234	0.802499230840367	0.070009856683934	0.899023740020661	0.0734026126233653	1.00248242883604	0.100505578390256	1.99586947543841	0.127036037442224	3.00724440212404	0.151811178706815	4.01172820419698	0.172000842700791	5.00744052350585	0.211806120972096	6.01137531617672	0.229338548526471	8.01128210138704	0.236882980243181	9.00999474966924	0.258074686429395	10.0010955754467	0.286699272644771	12.0082110687537	0.320942044896041	15.0452304990521	0.371831212993523	18.0330849473104	0.441203416674152	25.022147512794	0.466920790830784	30.0102540866142	0.570597866096222	40.0110617797166	0.691383808041009	60.0377036922427	0.760081581231865	70.0307739995995	0.80329050894297	80.0355032353999	0.861369471024124	90.026356729562	0.904095839774964	99.9999738502096	0.97144525397143	119.95916271849	1.13862389701669	150.005578245426	1.25230203976655	175.003589235178	1.27303179670285	199.997786959389	1.47219532152723	249.982604905116	1.6240577574569	300.959655271693	1.76714768712598	351.097447750623	1.84124971501892	401.244335059724	2.0107470235178	451.418780089721	2.09858699475304	501.533576712891	
0.0143906173041794	0.0804810279505171	0.0308540081411092	0.199264556698479	0.0296077676883219	0.30390978656998	0.0399450258799321	0.399992872972482	0.0475502319912124	0.595420263748358	0.054057265726273	0.699473400318949	0.064842526533196	0.801612961037394	0.0700405528519718	0.89901652227105	0.0734135075491917	1.00267253504756	0.100711557217629	1.99608670641862	0.127011232500667	3.00745651083034	0.151792556417123	4.01150468678969	0.171961944200195	5.00761654346409	0.211698047742037	6.01208265563855	0.229351488430039	8.0114860610212	0.236720150423169	9.01029742949161	0.257975731476008	10.0015696186147	0.286762261672286	12.0081458761766	0.32090329004322	15.0462437779651	0.372110233276551	18.0327571217797	0.441317082278006	25.022359854331	0.467158499512764	30.0092221812505	0.570600398871626	40.0107451300563	0.691341312260394	60.0374727242552	0.760030648783379	70.0307814501798	0.803431734686903	80.032962587537	0.861321073958745	90.026021453451	0.904108827641645	99.9996981787406	0.971474435288	119.958387858144	1.13875898827269	150.005265321056	1.25222496394664	175.00582440925	1.27303893855003	199.999128063833	1.47214393805668	249.982575102795	1.6240372878656	300.959714876335	1.76734791778383	351.100576994325	1.84140616300918	401.244186048119	2.01079515819178	451.419465543104	2.09877122703526	501.532980666472	
0.0143631623409821	0.0799085119768805	0.031034367279741	0.198746421229468	0.029610981571941	0.303603265042169	0.0399282082343705	0.399912808338698	0.0477261424754687	0.596187673513391	0.0542009505226933	0.699627068536462	0.0649167945639674	0.802444573849366	0.0701346907517869	0.898964542832324	0.0734203468969799	1.00249115998477	0.100574880050254	1.99634258728384	0.127091773259661	3.00695173401887	0.151822321553622	4.01171283737522	0.171894790501842	5.00840118269594	0.211699140465727	6.01252410251795	0.229499551161436	8.01106137794734	0.23673566305588	9.0097852020999	0.257982367035864	10.0011523861211	0.286881470577968	12.0074948817279	0.320987641392939	15.0462866188015	0.37220806337562	18.0321629380054	0.44142771900838	25.0233023527317	0.467153817742527	30.0105651483393	0.570696985745276	40.0112145166116	0.691334063124852	60.0372045033664	0.760223738208151	70.0302897118837	0.803362079234922	80.0314799220687	0.861355870940908	90.023659619514	0.904136739469498	100.000249521679	0.971565176011182	119.958201593638	1.13871623904136	150.005295123377	1.25237606374715	175.00458761293	1.27299344742355	199.999291976598	1.47213209972436	249.9827241144	1.62393404233529	300.959893690261	1.76728795371824	351.099951145585	1.84158080387376	401.244007234193	2.01103618620928	451.41934633382	2.09879085269697	501.532265410769	
0.014214254905829	0.07968528560788	0.030643070758797	0.198610666418751	0.0296596744399224	0.303254251923909	0.0399721574253588	0.399252093211052	0.0476592590381965	0.596543438719996	0.0542436295439353	0.70029936698808	0.0649014757540357	0.803292310182644	0.0702440364595232	0.899174847101215	0.0733336766879218	1.00289954491434	0.100524424840561	1.99612512347299	0.127216613538271	3.00683042925929	0.151765951275591	4.01152890117548	0.171773451329645	5.00761747478662	0.211858574488628	6.01207334241324	0.22951722381642	8.01168629536523	0.236929622207881	9.00969113852433	0.257953340318844	10.0003812510659	0.287103383560471	12.0075321346291	0.321075870016078	15.046210250354	0.372012304326324	18.0320660804622	0.441326604964043	25.0226299378648	0.467033288087554	30.0107812151664	0.57073059681619	40.0116168479447	0.691365266217589	60.0366755121692	0.760203529518134	70.0300140404147	0.803324921344205	80.0347134738942	0.861147151723044	90.025835188945	0.904007995304924	100.000756161135	0.971201267115902	119.959311730095	1.13876034804439	150.005310024537	1.2522920532062	175.003410421252	1.27287888983386	199.998904546426	1.47212481780627	249.982783719042	1.6239140423925	300.959804283298	1.76714379880765	351.099951145585	1.84164084542539	401.243858222588	2.01106623827754	451.418958903647	2.0987858325947	501.532444224694	
0.0143771399583645	0.0788302805932903	0.0302061506292815	0.197689908578325	0.0296314756162858	0.303299130028341	0.0399432321089932	0.399740688293552	0.0475876344676061	0.596562065170604	0.0542545229796456	0.700504374360079	0.064934510484706	0.802636833744231	0.0702920021362841	0.899276535880001	0.07330964114396	1.00223888799435	0.100527638107179	1.99582477195695	0.127220203484125	3.00731075885433	0.151652912984431	4.01186464294768	0.172025205863664	5.0070987281372	0.211815856037516	6.01179534263792	0.229412391792657	8.01181388655189	0.237043297590622	9.00980569119557	0.25789968450852	10.000337478907	0.287081306707213	12.0077482014561	0.321228690737733	15.0459541366582	0.371902650982367	18.0326584015915	0.441280202852742	25.0228087517906	0.466945802680203	30.0102466360339	0.570697434904692	40.0112703959634	0.691437998971824	60.0369437330579	0.760109228302174	70.0294254445755	0.803343056849047	80.0352573662519	0.861256326236226	90.0277574386477	0.9039036912683	100.00242509111	0.971294936129724	119.959401137057	1.13899707769971	150.007247175401	1.25233841955472	175.003589235178	1.27276291584804	199.99903865687	1.47231038452822	249.982485695832	1.62408322926908	300.959595667051	1.76693689472294	351.099891540943	1.84152211166302	401.244305257403	2.01106852691546	451.418809892042	2.09881896358629	501.533099875756	
0.0146423201177833	0.0782057488011405	0.0304322469178052	0.196821363007258	0.0296476081867804	0.303408735048635	0.0399137011768401	0.399464231021175	0.047658398921052	0.59604966315592	0.0541408282253949	0.700583536775162	0.0650000334634196	0.802243233559829	0.0702366055734702	0.898450394587896	0.0734403346394465	1.00270257019916	0.100329531769921	1.99646342638216	0.127081057267094	3.00724603193847	0.151686558467715	4.01192285060583	0.172258489485744	5.00711642326528	0.21176376734914	6.01199650830449	0.229441724207582	8.011801779359	0.236974411469295	9.00972466613542	0.257962145959257	10.0010005805486	0.287011776090291	12.0072909220937	0.321329126479465	15.0465883673014	0.372039291199518	18.0327720229402	0.441340452592803	25.022851592627	0.46698376756484	30.010311828611	0.570815941293381	40.0108233611488	0.691493924700486	60.0370256894406	0.760420033216128	70.0295744561804	0.803225070641855	80.032776323031	0.861480299737916	90.0276531305243	0.90403180011954	99.9991766381236	0.971541206407767	119.959155267909	1.13900400917858	150.006144489525	1.25255204054158	175.004691921054	1.27281622112601	199.998040279117	1.47248410695739	249.982396288869	1.62413454717452	300.960281120433	1.76696290770921	351.098967668993	1.84151306737993	401.243798617946	2.01113083624338	451.418720485079	2.09890771084551	501.532384620052	
0.0144124469269476	0.0781897926268505	0.0307241051231257	0.195443573186962	0.0296063709169141	0.304235080067544	0.0400712498943442	0.39967663076576	0.0477187056871588	0.595522243565434	0.0540223480825402	0.700768113259152	0.0650050375352958	0.802224723524538	0.0701592511775123	0.898923855679278	0.073486255658608	1.00278720413411	0.100247469803182	1.99626412336065	0.127190937425934	3.00665929874433	0.151763156434744	4.01219246847837	0.172019011081321	5.00765565901037	0.21176219231095	6.01183073289408	0.229421739165951	8.01156336079122	0.236947623657571	9.00930184570663	0.257898750333768	10.0005842793776	0.286865426363791	12.0087754502071	0.32128519167159	15.0471052513057	0.372235775024416	18.0324423347645	0.441505853093049	25.0218532148744	0.46707294386691	30.0098536179261	0.570913447347489	40.011195890161	0.691399311546759	60.037282734459	0.760419674712232	70.0308857583032	0.803390664374071	80.0343930989437	0.861443908773882	90.0277648892279	0.904243485887935	100.001441614517	0.971484843813148	119.958894497601	1.13904361988192	150.005667652389	1.25269241591232	175.0061075313	1.27306861633721	199.997935970994	1.47239085990837	249.982634707437	1.62405340843076	300.962218271297	1.76716568032473	351.099414703807	1.84156943220972	401.244037036514	2.01118762601821	451.419256926857	2.09894726790468	501.532444224694	
0.0142799109952789	0.077960578145018	0.0304551360953545	0.195303263626995	0.0295306997817414	0.303792090685203	0.040150110896655	0.400053263417811	0.047604729548343	0.596141514840479	0.0539147740879493	0.701030571589744	0.0651139461500638	0.802258483966264	0.0703447522470437	0.899282356645816	0.0733884546168042	1.00309081527902	0.100341914466103	1.99541824967244	0.127191774975968	3.00737874539905	0.151754561869862	4.01173612043848	0.171918267872171	5.00782236574331	0.211705107734696	6.01196856862857	0.229538631866563	8.01133704941634	0.237033220040054	9.01053677938192	0.257763878721473	10.0009745035178	0.286722903488328	12.0083712562289	0.321214044200093	15.0469003603491	0.372295144140773	18.0321964656164	0.441541769938221	25.0219351712571	0.467059761781637	30.0097977385743	0.570912065969097	40.0113672535066	0.691420939985658	60.0370033376999	0.760193676454141	70.0307739995995	0.803457753764599	80.0342515379191	0.861400797182408	90.0268708195988	0.904288691526211	100.001858847011	0.97139173845612	119.959989732897	1.13896338169217	150.007694210215	1.25277636062624	175.003395520091	1.2731964256751	199.997682651266	1.47229534508305	249.982813521362	1.62409129551213	300.96078775989	1.76726745730485	351.100278971116	1.84153759989508	401.244037036514	2.01128821458998	451.418362857228	2.09903860655733	501.533099875756	
0.0144361549647784	0.0775780374156644	0.0302371674371339	0.194476292875761	0.0294456603883651	0.303808476140972	0.0398902921277546	0.399359835586285	0.0476359284093832	0.595654840610697	0.0538902311070602	0.700896810391318	0.0651590167552978	0.801752310171002	0.070312279831484	0.89886215556164	0.0733388885407747	1.00307696185638	0.100404445719468	1.99538332507755	0.127155218105549	3.00687583123264	0.151689232376324	4.01246860560863	0.172113347128745	5.00789594022321	0.2116452683179	6.01236996863917	0.229752787042594	8.01164531717389	0.236957535060189	9.01023223691448	0.257667733929189	10.0006317768266	0.28668840806842	12.0077174678126	0.321329615872017	15.0462419153201	0.372227971117476	18.0331743542733	0.441550356307464	25.0224734756797	0.467050358994649	30.0106024012405	0.570726769834188	40.0112331430622	0.691577201207908	60.0364482694718	0.760056774404379	70.0310049675871	0.803363386852564	80.0320461661671	0.861466909146983	90.0251348344021	0.904165084307055	99.9987445044695	0.971424103880176	119.961479848945	1.13891806788951	150.006084884883	1.25271395742099	175.004423700165	1.27328877068	199.997369726895	1.47238480216141	249.984095021164	1.62403048453671	300.959536062409	1.76720104631006	351.100457785041	1.84164354708741	401.244126443477	2.01145242606778	451.417886020092	2.09912999885416	501.53321908504	
0.0144696105972284	0.0772610166815145	0.0304864068894232	0.194097259157811	0.0295580261365679	0.303376953667286	0.0398566721015908	0.399047056735223	0.0476420405135639	0.595924691313875	0.0539707826344722	0.700284349412277	0.0650814637635316	0.801937992600497	0.0703442783551914	0.899473801633467	0.0733707749769012	1.00253574705091	0.100408046352248	1.99575678541223	0.126986064710013	3.00674963702978	0.151685599845745	4.0124141232406	0.172025730032381	5.00867825114873	0.211568025715577	6.01172549344815	0.22973616222155	8.01191074409505	0.236999737398524	9.0088501542794	0.257943521434391	10.0007994148821	0.28668587752819	12.0080117657322	0.321315025679393	15.0466246888801	0.372155187513028	18.0334146354862	0.441512852503173	25.0223449531705	0.466952349205621	30.0107197478793	0.57057715013226	40.0113113741548	0.691588565421361	60.0364929729532	0.760126397687899	70.0305355810318	0.803394134583857	80.0337970525243	0.861495684275939	90.0261481133152	0.904088519727941	99.9981410074698	0.971456127674743	119.959565049823	1.1391839237271	150.007798518339	1.25266250689522	175.005064450066	1.2733992608755	199.99750383734	1.47237584132482	249.982753916721	1.62389043427321	300.959416853125	1.76725257879222	351.098997471314	1.84167309076413	401.244275455082	2.01152870739386	451.41904831061	2.09923862386665	501.533815131459
