Repository: Hhunhun/Indentation-Yield-Analyzer

# Indentation-Yield-Analyzer

本项目是一套用于分析金属材料（特别是块体非晶合金）纳米压入试验数据的自动化工具集。基于 Python 开发，旨在通过载荷-位移（P-h）数据和压痕形貌参数提取材料的本构关系参数，如表征应力（$\sigma_r$）和屈服强度（$\sigma_y$）。

## 核心功能模块

### 1. 载荷-位移数据处理 (calculate_C.py)
* **自动化分组**：支持多列并排或垂直堆叠格式的原始数据读取。
* **数据清洗**：内置基于中位数绝对偏差的异常点剔除机制。
* **物理拟合**：执行 $m=2$ 约束下的 Kick 定律拟合，提取加载曲率系数 $C$。
* **稳态识别**：采用中段锚定与双向截断算法，自动排除压痕尺寸效应（ISE）及大载荷下的剪切带干扰，提取本构响应。

### 2. 经典本构参数求解引擎
项目集成了三种基于物理力学推导的主流参数提取模型：
* **Yao 模型 (yao_sigma_r.py)**：基于 CR-EMI 能量法，利用 $C$ 值与等效弹性模量 $E^*$ 求解隐式方程获得 $\sigma_r$。
* **Dao 模型 (dao_sigma_r.py)**：基于量纲分析，利用压痕形貌比 $h_p/h_{max}$ 求解隐式多项式方程提取特征参数。
* **Xu 模型 (xu_sigma_r.py)**：利用弹性回复比 $h_e/h_{max}$ 进行显式解析求解屈服强度。

File: data/Pd_Fn/ZT3.TXT (part 13 of 25)
i5.8Be24.9)_91Cu_9_Pd_[¦Ìm]	Y_ZT3:(Ti36.1Zr33.2Ni5.8Be24.9)_91Cu_9_Fn_[mN]	X_ZT3:(Ti36.1Zr33.2Ni5.8Be24.9)_91Cu_9_Pd_[¦Ìm]	Y_ZT3:(Ti36.1Zr33.2Ni5.8Be24.9)_91Cu_9_Fn_[mN]	X_ZT3:(Ti36.1Zr33.2Ni5.8Be24.9)_91Cu_9_Pd_[¦Ìm]	Y_ZT3:(Ti36.1Zr33.2Ni5.8Be24.9)_91Cu_9_Fn_[mN]	X_ZT3:(Ti36.1Zr33.2Ni5.8Be24.9)_91Cu_9_Pd_[¦Ìm]	Y_ZT3:(Ti36.1Zr33.2Ni5.8Be24.9)_91Cu_9_Fn_[mN]	X_ZT3:(Ti36.1Zr33.2Ni5.8Be24.9)_91Cu_9_Pd_[¦Ìm]	Y_ZT3:(Ti36.1Zr33.2Ni5.8Be24.9)_91Cu_9_Fn_[mN]	X_ZT3:(Ti36.1Zr33.2Ni5.8Be24.9)_91Cu_9_Pd_[¦Ìm]	Y_ZT3:(Ti36.1Zr33.2Ni5.8Be24.9)_91Cu_9_Fn_[mN]	X_ZT3:(Ti36.1Zr33.2Ni5.8Be24.9)_91Cu_9_Pd_[¦Ìm]	Y_ZT3:(Ti36.1Zr33.2Ni5.8Be24.9)_91Cu_9_Fn_[mN]	X_ZT3:(Ti36.1Zr33.2Ni5.8Be24.9)_91Cu_9_Pd_[¦Ìm]	Y_ZT3:(Ti36.1Zr33.2Ni5.8Be24.9)_91Cu_9_Fn_[mN]	X_ZT3:(Ti36.1Zr33.2Ni5.8Be24.9)_91Cu_9_Pd_[¦Ìm]	Y_ZT3:(Ti36.1Zr33.2Ni5.8Be24.9)_91Cu_9_Fn_[mN]	X_ZT3:(Ti36.1Zr33.2Ni5.8Be24.9)_91Cu_9_Pd_[¦Ìm]	Y_ZT3:(Ti36.1Zr33.2Ni5.8Be24.9)_91Cu_9_Fn_[mN]	X_ZT3:(Ti36.1Zr33.2Ni5.8Be24.9)_91Cu_9_Pd_[¦Ìm]	Y_ZT3:(Ti36.1Zr33.2Ni5.8Be24.9)_91Cu_9_Fn_[mN]	X_ZT3:(Ti36.1Zr33.2Ni5.8Be24.9)_91Cu_9_Pd_[¦Ìm]	Y_ZT3:(Ti36.1Zr33.2Ni5.8Be24.9)_91Cu_9_Fn_[mN]	X_ZT3:(Ti36.1Zr33.2Ni5.8Be24.9)_91Cu_9_Pd_[¦Ìm]	Y_ZT3:(Ti36.1Zr33.2Ni5.8Be24.9)_91Cu_9_Fn_[mN]	X_ZT3:(Ti36.1Zr33.2Ni5.8Be24.9)_91Cu_9_Pd_[¦Ìm]	Y_ZT3:(Ti36.1Zr33.2Ni5.8Be24.9)_91Cu_9_Fn_[mN]	X_ZT3:(Ti36.1Zr33.2Ni5.8Be24.9)_91Cu_9_Pd_[¦Ìm]	Y_ZT3:(Ti36.1Zr33.2Ni5.8Be24.9)_91Cu_9_Fn_[mN]	X_ZT3:(Ti36.1Zr33.2Ni5.8Be24.9)_91Cu_9_Pd_[¦Ìm]	Y_ZT3:(Ti36.1Zr33.2Ni5.8Be24.9)_91Cu_9_Fn_[mN]	
0.0142133224438396	0.0776412218285848	0.0305852050124546	0.192917782828828	0.0296419134257085	0.303512926756722	0.0400064845407271	0.399315190312485	0.047527197883864	0.596113924410516	0.0540230127121659	0.700943027271889	0.0650200034758327	0.802631944300946	0.0703556899322183	0.899044869400569	0.0732848399859003	1.00241316172285	0.100354539847484	1.99649369436439	0.126894382012251	3.00726070026832	0.151700023619756	4.01142179908448	0.172043262206086	5.00843424464577	0.211622319641936	6.01220931550268	0.229658886650408	8.01159595707978	0.237156346545425	9.00936331299364	0.258107154392068	10.0015603053894	0.286920362373041	12.0073859169918	0.321318232845848	15.0463853389898	0.372027715631138	18.0325671319835	0.441594906460537	25.0226243499296	0.466989938877854	30.0099895910155	0.570523708005169	40.0114045064078	0.691697251156084	60.0364817970829	0.760215375301029	70.0297905230074	0.803567255489239	80.0351754098692	0.861608589900197	90.0271390404875	0.904074509117728	99.9995491671357	0.971548325027182	119.958454913367	1.13914660911225	150.008051838067	1.25279635013821	175.003589235178	1.27330058070011	199.99750383734	1.47238916906895	249.981353207635	1.62400860599987	300.960042701866	1.76733356852437	351.098550436499	1.84181550715159	401.243470792416	2.01147095448015	451.41904831061	2.09929188891148	501.53321908504	
0.014003087814989	0.0767810072285908	0.0302736959560587	0.192988985346659	0.029589336316848	0.304050823725674	0.040063952460995	0.399891387920499	0.0477466143601567	0.596105135054136	0.0540166420524653	0.700984994993414	0.0649811287181422	0.802570535221599	0.0702554747946118	0.898478334263807	0.0732124708025358	1.00305670559134	0.100241978166475	1.99661080817259	0.127049215685792	3.00733869853024	0.151641778705791	4.01179432809663	0.172039891228722	5.00803796690909	0.211832915209947	6.01173387535092	0.229827437413299	8.01092726750297	0.23712951747611	9.0093530684458	0.258027805356355	10.0015165332305	0.286835901127257	12.0084420367413	0.321483319080021	15.046255885158	0.372142031504787	18.0330979858259	0.441601541834129	25.022208980081	0.467000839962052	30.0101181135247	0.570545112795683	40.0110878567475	0.69173364137506	60.0363774889595	0.760279182367369	70.0306398891551	0.803420674588108	80.0321504742905	0.861697430422642	90.0277648892279	0.904175444534393	100.002007858616	0.971533782183579	119.960637933378	1.13909783614472	150.004654373476	1.25284654248211	175.00643535683	1.27332508788329	199.997995575636	1.47240724273397	249.982515498153	1.62425092077339	300.960698352927	1.76732519829763	351.100398180399	1.84198967836765	401.243440990095	2.01136768510799	451.419465543104	2.0991874341112	501.531848178275	
0.0141195617464045	0.076194914318691	0.0301321097699198	0.192312845189603	0.0295313694259572	0.303916858800445	0.0400134430890724	0.40021554636873	0.0477911649497877	0.596251643729696	0.0539984740153606	0.700766425237065	0.0651174066915569	0.801759120467006	0.0703318735895769	0.898465936032621	0.0732813911965337	1.0027950039603	0.100318077622723	1.99504432367649	0.127071273283955	3.00731518263635	0.151751128447318	4.01196429445843	0.171991228000081	5.00809058663206	0.211968390432775	6.0121287561038	0.229964935902411	8.01155311624339	0.2369512460833	9.00945737656921	0.257999191011509	10.0011691499266	0.286711083409937	12.0083377286179	0.321430530109826	15.046638658718	0.372225986035418	18.0325615440484	0.44171272830676	25.0222015295008	0.466958043047011	30.0106247529812	0.57074805789215	40.0098100822358	0.691787343285852	60.0359602564658	0.760304640023444	70.0307218455378	0.80342319283488	80.031979110945	0.861615774084722	90.0257830348833	0.904182870248697	100.000510291987	0.971443110750797	119.960131293921	1.13927571835528	150.003894414291	1.25262149618703	175.005898915053	1.27338816961523	199.999277075438	1.4725094983033	249.983141346893	1.62423954612912	300.960757957569	1.7672766088763	351.099712727017	1.84192631053341	401.245020513106	2.01132726027737	451.418988705968	2.09929012356625	501.532682643262	
0.0140701501273132	0.076910228229681	0.0304278184149301	0.191084183389484	0.0294831661688066	0.303917237150223	0.0400446651953424	0.399496419856131	0.0476399854658967	0.596011537139833	0.0540053265355424	0.700453326243883	0.0650700917968187	0.801970821719693	0.0703545762363083	0.898813144713479	0.073484488322679	1.0022706693757	0.100505219080187	1.9949151026754	0.127222929896045	3.00733148078063	0.15177572508403	4.01156149746404	0.172184085208299	5.0076472771076	0.211905761530237	6.01314017237179	0.230036983648518	8.01185020813058	0.237105445855039	9.00905318259102	0.257961664296682	10.0012697327599	0.286689500698977	12.0081598460146	0.321376425885144	15.046531556627	0.372214364832232	18.0328130011316	0.441719460482601	25.0230918738398	0.466928299563763	30.0102000699074	0.570871887883668	40.0106967012847	0.691724733941089	60.0367760950025	0.760399076094915	70.029961886353	0.803481504320941	80.0354883342394	0.861589902528524	90.0230188696131	0.904166440484436	100.001098887826	0.971547883690876	119.958320802922	1.13930735248448	150.005876268636	1.25269587034493	175.003395520091	1.27320941218263	199.999694307931	1.47250004993681	249.98212806798	1.62427688309571	300.960281120433	1.76737491477061	351.098908064351	1.84192507146111	401.243768815626	2.01159102268225	451.418899299005	2.09936458292269	501.533874736101	
0.0139386417682287	0.0755002350225147	0.0306495050816805	0.191110857048831	0.0294888770388486	0.30365195574821	0.0399868943216598	0.399676019585349	0.0477625563733214	0.595846576636639	0.0539968657289545	0.700933131970003	0.0650769116333985	0.801984558727016	0.0702158517861687	0.899078222388688	0.0735642431996673	1.00280350227839	0.100454924631321	1.99536376730441	0.127300268703991	3.00701389979777	0.151654947054057	4.01198757752169	0.172295808012141	5.00682398799074	0.211848167220766	6.01155413010256	0.229891961432132	8.01142831902431	0.237228836931691	9.00978147680978	0.257704494424558	10.0013721782383	0.286550078726062	12.0085789411532	0.321318465062402	15.0463369102182	0.372221866859688	18.032826039647	0.441643085465466	25.0228664937875	0.46682281009902	30.0100808606235	0.570743835898406	40.0111027579079	0.691637202526403	60.0367015892	0.76055323693737	70.0299469851926	0.8035849474226	80.0356075435233	0.861658731318212	90.0259469476486	0.904203103656595	100.002812521282	0.971644010601766	119.958842343539	1.13913064676133	150.008513774042	1.25286319054838	175.00366374098	1.27314875793134	200.001422842548	1.47253188821191	249.982068463338	1.62424795387069	300.963082538605	1.76750090362898	351.098669645783	1.84187639859328	401.24391782723	2.01176559202125	451.419435740783	2.09929737568203	501.53292106183	
0.0140994124478477	0.075325328285735	0.0302029611870676	0.190930806210262	0.0294516767060204	0.30276245542021	0.040095119304911	0.399724884914365	0.0478082066948439	0.596364450171189	0.0538927137074602	0.701081910744231	0.065150141667324	0.801827456257672	0.070145863546436	0.898649697609397	0.0734305220996287	1.00305728766792	0.100279566115761	1.99589788077558	0.127193155911981	3.00721180583548	0.151810261854662	4.01180177867688	0.172348261994334	5.00751735761461	0.211710805906737	6.01183026723281	0.229792388712108	8.01125881832378	0.237077094591358	9.01062246105471	0.257740275817593	10.0005349192834	0.286489669412609	12.0078580975147	0.321326146221025	15.0468323738043	0.372371950435931	18.0326565389465	0.44144227893302	25.0232222589941	0.46687895463319	30.010248498679	0.570800700924094	40.0108866910809	0.691630691018715	60.0358783000832	0.760379914866309	70.0305802845132	0.803733820425013	80.0339013606477	0.861600141311397	90.0274966683392	0.904358992329446	99.9991617369631	0.971690795320751	119.961658662871	1.13897082752304	150.00599547792	1.25282586848296	175.003991566511	1.27330680709212	199.998904546426	1.47263872403732	249.982366486548	1.62413417464549	300.964006410555	1.76742852727444	351.099384901486	1.84188777025731	401.243888024909	2.01181483288526	451.418154240981	2.09935883810013	501.532205806127	
0.0139811836958779	0.0752697326962457	0.0298119571101447	0.1901443479891	0.0294301958817485	0.303839442615107	0.0400912971192206	0.399293216921534	0.0477020230950117	0.596365381493719	0.0539905618101585	0.700307690683195	0.0651653611749849	0.801972742572412	0.0701874456006502	0.898922982564405	0.0733100105705212	1.00309209584749	0.10041845080286	1.99630417022946	0.126984620444064	3.00754987591401	0.151923742227187	4.01159269676881	0.172344117533196	5.00803470728024	0.211614892772212	6.01144469970524	0.229883511260084	8.011801779359	0.237010556153805	9.00980196590545	0.257858022878612	10.0008599508465	0.286800762049943	12.0074036121199	0.321363470428488	15.0464831278554	0.372524460616803	18.0332320962702	0.441400927098836	25.0229205104943	0.466992148353356	30.0106322035615	0.57063624940663	40.0114901880806	0.691724065976164	60.0366345339778	0.76036785288561	70.0306920432169	0.803697331727407	80.032716718389	0.861655378213508	90.027645679944	0.904342695930579	99.9984166789388	0.971632332587902	119.959661907366	1.13907320677201	150.00538453034	1.25283906211664	175.003931961869	1.27338189553951	199.998353203488	1.47255223263346	249.983260556177	1.62422454244674	300.960728155248	1.76748345931683	351.100308773437	1.84185497182355	401.244454269008	2.01164789292334	451.418631078116	2.09939154414669	501.532563433978	
0.0136522948185107	0.0740614144726503	0.0300872409881139	0.188527048207437	0.0295109866193643	0.30310861636322	0.0398068495160403	0.399324561745447	0.0477127705546403	0.595756412974167	0.0540262699546723	0.700202916898527	0.0653043107461638	0.801730191260906	0.0702544648451254	0.899482882028138	0.0733575574548029	1.0028342359219	0.100371628752388	1.99613490235956	0.126865462109198	3.00769516222874	0.152014602849419	4.01248117846279	0.172375902722915	5.00850595648061	0.211640749482549	6.01208358696108	0.229869446781594	8.01147488515083	0.237165663091942	9.00942105499052	0.257760609808331	10.0018313202457	0.28701876087865	12.007928878027	0.321334177501641	15.0461003542955	0.372411730584686	18.0327589844248	0.441516207787751	25.0228981587535	0.466919868111299	30.0103863344135	0.570522426464559	40.0105774920008	0.691728535218587	60.0374168449034	0.760518341476578	70.0310198687475	0.803656019139738	80.0342962414005	0.861820330671924	90.0265802469693	0.904267517462134	100.00214196906	0.971602455608294	119.958298451182	1.13917450814316	150.006457413895	1.25290212596719	175.005392275596	1.27328130696774	199.999247273117	1.47249497321013	249.982873126004	1.62437691857246	300.960370527396	1.76743667696399	351.099742529338	1.84197644599096	401.243888024909	2.01156600561742	451.418958903647	2.09934608729287	501.532384620052	
0.0137565054747653	0.0733262881300179	0.0300816752734284	0.187340776134365	0.0294718457653507	0.303434433729708	0.0398571066799881	0.399248746270708	0.0477930343819553	0.595747216164179	0.0538999876511076	0.701102050593951	0.0653194651601968	0.802526413816723	0.0703194806372049	0.899613674635998	0.0733905290592644	1.00281002153611	0.10032145272119	1.9953993903912	0.126892985499867	3.0075834035251	0.152005966933814	4.01243833762639	0.172313556747446	5.00896183885923	0.211707132165133	6.01218789508448	0.229741028990286	8.01099152875757	0.237207859880174	9.01036821000392	0.257670677027857	10.0007593680133	0.287060433498165	12.0072965100289	0.321402378521707	15.0462111816766	0.372196822413978	18.0331594531129	0.441399981468816	25.023281863636	0.466993784672572	30.0101851687469	0.57045488940473	40.0106482725131	0.691624580372633	60.0378676050081	0.760439727554147	70.0304461740688	0.803572075784977	80.0347209244744	0.861958021386019	90.025283846007	0.904309146961414	100.001940803394	0.971688296314525	119.959363884156	1.13919146641552	150.005131210612	1.25301322290188	175.004006467671	1.2733928139463	199.998308500006	1.47256415441228	249.982277079585	1.62444009865207	300.960668550606	1.76736356396821	351.098729250425	1.8420015196802	401.243262176169	2.01165291302561	451.418452264191	2.09940788524904	501.532861457188	
0.0138262146378663	0.0742718424328153	0.0297449101733773	0.187587634812574	0.0292581003712535	0.303575820131351	0.0399571264581327	0.399495139287652	0.0476670877357796	0.595563512795062	0.0539284521257787	0.700674398929532	0.0651463807248221	0.803057093036065	0.0703131676147303	0.899079270126535	0.0733834233270256	1.00338150432381	0.100518830115176	1.99522895836814	0.127094450660729	3.00746256442678	0.151875512604876	4.01185672670617	0.172102800674722	5.00876858943418	0.211729903479443	6.01184842802216	0.229924776443434	8.01069629951544	0.237082593841628	9.01019964062592	0.257770016413742	10.0009884733557	0.287066794559422	12.0073505267357	0.321463719588473	15.0467094392303	0.372204141584978	18.0327273194588	0.441436418440185	25.0227100316024	0.467154691846972	30.0109190509009	0.570580108225222	40.011289022414	0.691595292754325	60.0374317460638	0.760366335030626	70.0299544357728	0.803405304951246	80.0335064798948	0.862162260316554	90.0247101513283	0.904411321802543	99.9988264608521	0.971607800817808	119.959416038218	1.13916377328257	150.009214128585	1.25285362446271	175.003827653745	1.27360919172948	199.999128063833	1.47257138566643	249.9827241144	1.62436955916832	300.961204992383	1.76744573316801	351.100129959511	1.84215382428034	401.243619804021	2.01178030486906	451.41782641545	2.09952246370035	501.533040271114	
0.0137391664580897	0.0739124610754476	0.0298902842041438	0.186765116947189	0.0294871531141938	0.302701308275325	0.0398274857064028	0.399872703262234	0.0475862420297586	0.596844023066676	0.0539826544652957	0.69980035273477	0.0650722871220379	0.802754937082615	0.07014108513111	0.898685378903842	0.0733823665174635	1.00258091619363	0.100533168999133	1.99508553469846	0.127181151184338	3.00675103401357	0.151780023064963	4.011782686565	0.172135611029411	5.00808313605182	0.21184194719958	6.01236344938146	0.229968358894142	8.01142925034685	0.237090876058381	9.00923199651686	0.257879163880736	10.0009074482956	0.287147179880677	12.0084001272274	0.321392564666396	15.0465790540761	0.372328836795546	18.031782958413	0.44145869342359	25.0227864000499	0.46726320422473	30.0103677079629	0.57077492052691	40.0117584089693	0.691824536828757	60.0369176560271	0.760470038288516	70.029745819526	0.803513803041935	80.0308242710073	0.861999618847801	90.0254030552909	0.904433598462328	99.9988860654941	0.971594009385633	119.960906154267	1.13914667020702	150.007440890487	1.25281988971216	175.004662118733	1.27354162090048	200.00181027272	1.47249959816969	249.982098265659	1.62430638504918	300.960847364532	1.76757713727135	351.100308773437	1.84224110000914	401.243977431872	2.01180526530947	451.418333054907	2.09961120499911	501.532384620052	
0.0139079717652653	0.0729720654263536	0.0300607027344631	0.185608647195089	0.0297235053161076	0.303865519645958	0.0396709259225091	0.398865914503064	0.0475150798957519	0.596785757200869	0.0540269227914255	0.700495759626674	0.065104206544446	0.801883859478419	0.0701258050933018	0.899145394026192	0.0732864602747265	1.00212643079881	0.100408737204426	1.99566947392501	0.127109506404047	3.00697175745327	0.151871258349538	4.01119828167719	0.172260496081354	5.00751409798575	0.211880614368379	6.01222701063076	0.22989308461007	8.01156522343628	0.237065877526874	9.00910626797525	0.257978789220487	10.0005507517665	0.287233828529617	12.0082073434636	0.321443298519074	15.0462838248339	0.372325412406832	18.0319207941475	0.441427564650395	25.0225721958679	0.467110429789808	30.0101609543611	0.570784472829006	40.0117323319385	0.691814074286899	60.0369511836382	0.760621257429287	70.0295893573409	0.803680004389372	80.0331861049443	0.861964115771787	90.0257308808216	0.904271150970602	100.002186672542	0.971774253249814	119.959267026613	1.13914701889419	150.003954018933	1.25301982059474	175.006241641744	1.27353998519535	199.999977429981	1.47258913869455	249.982545300474	1.62446884012245	300.959744678656	1.7678032748553	351.099027273635	1.84221151460917	401.244245652761	2.01162407320757	451.420359612733	2.09963793376498	501.533397898965	
0.0138849904588149	0.0731377171454877	0.0299035704200138	0.185779690398559	0.0294242361215678	0.304319888625467	0.0396015159700697	0.397201990387224	0.0475728900683375	0.59621316846766	0.0540878422018956	0.700663106643851	0.0651622231417697	0.801520760106887	0.0700163955375817	0.899573569559534	0.0732146116133717	1.00211222813022	0.100408512578151	1.99564199991036	0.12706837153601	3.0067740842462	0.152003569153619	4.01140503527893	0.172179967988347	5.00789221493309	0.211958599348301	6.01226892014462	0.230004957580945	8.01151400069711	0.237041331507545	9.00900289117438	0.257992614497504	10.000995923936	0.287172670412439	12.0081533267568	0.321524292069643	15.0457986057956	0.372303155118557	18.0316674744192	0.441561068761005	25.0222145680162	0.467053782079511	30.0104776040214	0.570648319582969	40.0112964729943	0.691786337678657	60.0369213813172	0.760672611097512	70.0299171828716	0.803746850145911	80.0354808836592	0.862135941725514	90.0264163342039	0.904312766927871	99.9998471903454	0.971790049321821	119.958194143058	1.13921284103118	150.005116309451	1.25299049596509	175.003902159548	1.2736171012484	199.997339924574	1.4725564237073	249.982277079585	1.62440983025505	300.958671795101	1.767698781312	351.098043797043	1.84214701499099	401.243500594737	2.01180282765993	451.41997218256	2.09965794264847	501.533397898965	
0.0136840310592273	0.0727484170518316	0.0296270851257358	0.185768732806913	0.0291348106894361	0.304107314257908	0.0395318643859875	0.395680645930019	0.0476701646218459	0.59662696670944	0.0539705083454207	0.700753503136956	0.0652522211555695	0.801940379114481	0.0702540912741781	0.898671118027596	0.0733864864033266	1.00230931926071	0.100636418324578	1.99486876937951	0.127089315222895	3.00652099734857	0.151765172250447	4.01249794226834	0.172172684114472	5.00797137734817	0.211873073644469	6.0126009366267	0.23005198099791	8.01194334038361	0.237114735206937	9.00938287076678	0.257947587245337	10.0010685670933	0.28712270240669	12.0076112970442	0.321435618757435	15.0457743914098	0.372260355223284	18.0322039161967	0.441671301966769	25.0226448390253	0.467156060745642	30.0108724847743	0.57067066329798	40.0106855254143	0.691940025147309	60.0370927446628	0.760712446939357	70.0294626974768	0.803750979379925	80.0351158052273	0.862079642591794	90.0277946915489	0.904460413654936	99.999035077099	0.971701704655887	119.959430939378	1.13923122043194	150.007768716018	1.25303172300205	175.005451880238	1.27337857521736	199.999724110252	1.47261687530279	249.982575102795	1.62447581928504	300.958165155644	1.76752301935623	351.100338575758	1.84214338297264	401.243440990095	2.01198475342284	451.419703961671	2.09955473884142	501.533159480398	
0.0136320621978715	0.0717513125917862	0.0295708366152227	0.18436712150252	0.0291940163441294	0.303222325023414	0.0394739879032369	0.394642599658423	0.0476061064913109	0.596014505730398	0.0538554496867184	0.700829289507866	0.0652377854198842	0.803052320008097	0.0704644079954771	0.898710408196846	0.0733682407463053	1.00286694862578	0.100774383435406	1.9953758744973	0.127200448866251	3.00704183947368	0.151550549661077	4.01231633437491	0.172346642671755	5.0077944260674	0.211905230097204	6.01163329251764	0.22999107428253	8.01164904246402	0.237055047912952	9.01053677938192	0.257863943162356	10.0007742691737	0.287008754201731	12.0079512297677	0.32156271123597	15.0458684549854	0.37236151788266	18.0323901807028	0.441601334018228	25.0220134023497	0.46718091097276	30.0102075204876	0.570770434520681	40.0111437360993	0.691949323998696	60.0373274379404	0.760647371129358	70.0299320840321	0.803762465782901	80.0339386135489	0.861964569159988	90.0280182089562	0.90465670804882	100.00059969895	0.97154295014631	119.959907776514	1.13933925930493	150.005131210612	1.25319539777611	175.00579460693	1.27344946961067	200.000186046227	1.47274099152758	249.982873126004	1.62462059758804	300.961026178458	1.76782012732942	351.098759052746	1.84213147609498	401.244275455082	2.01198308940551	451.418154240981	2.09957666804221	501.532146201485	
0.0138143876953392	0.0720332195561579	0.0296748229617075	0.18360135610383	0.029332786056547	0.30250462459844	0.0395384783915494	0.393205219748098	0.0476477896755163	0.59527649083273	0.0538648243652268	0.700305711622818	0.065144323715557	0.803163554842819	0.0703745925121712	0.89873922098763	0.0733573648078181	1.00248696903338	0.100628932190721	1.99697053149995	0.127150636010111	3.00722205038331	0.151640615341284	4.01205928935653	0.17234936342589	5.00787172583742	0.212023176825052	6.01223539253353	0.229873059707832	8.01172541091151	0.236993943998749	9.00994073296247	0.2578746264655	10.0008068654623	0.286963464465026	12.0083749815191	0.321788028676884	15.0459671751736	0.372422259622976	18.032060492527	0.441623126687132	25.0223654422662	0.467111099803642	30.0102820262901	0.570761395080466	40.0105886678712	0.691632159327336	60.0371113711134	0.76046901778016	70.0308559559822	0.803654735978046	80.0312117011799	0.861935340773795	90.0269900288826	0.904712282593202	99.9996460246789	0.971614357401509	119.95978856723	1.13937274371597	150.006800140586	1.25335354379445	175.002307735376	1.27374074186421	199.997846564031	1.47270920689665	249.982396288869	1.62457629039956	300.962993131642	1.76801242585468	351.099355099165	1.84216790058663	401.243828420267	2.01185927593623	451.419376136141	2.09977813900056	501.531967387559	
0.0137678282967523	0.0715111696221363	0.029725851992711	0.182628080403839	0.0292218294779842	0.302486871262705	0.0396143093096641	0.392050379810426	0.0476218479936355	0.595487318970545	0.0538829691250871	0.700757053804103	0.0652874222415057	0.802358717553596	0.0702032134885077	0.898131940490164	0.0735276177606227	1.00298627432498	0.100495534600132	1.99626295920749	0.12714190650532	3.00584136473202	0.151705882343077	4.01195172160427	0.17206263464992	5.00797743094462	0.211946552035932	6.01223399554973	0.22968844355191	8.01161272088533	0.237107472846614	9.00924689767734	0.258033545857007	10.0009549457446	0.286986248398757	12.0079093202539	0.321659299972265	15.0463192150901	0.37245745970192	18.032488900891	0.441636927004703	25.0230602088738	0.467073779042072	30.0105968133053	0.570724806917608	40.010398678075	0.691697923218828	60.0365823799161	0.760556054214358	70.0313327931178	0.803749228059837	80.032165375451	0.86185075255091	90.0270421829443	0.904617148009426	100.000569896629	0.971770513198042	119.960287756106	1.13929770593254	150.006844844067	1.25325099020189	175.004662118733	1.27389431533898	199.999157866154	1.47264786964831	249.981859847091	1.6246488783506	300.96016191115	1.76792723908824	351.100845215214	1.84228662242806	401.243500594737	2.01191609551338	451.419614554709	2.09972708808784	501.533159480398	
0.013564830442319	0.0710427871489278	0.0294903139355307	0.18241736868134	0.0290475133335786	0.301692220313658	0.0396114834092118	0.390750806530768	0.0476916437260814	0.595567179877525	0.0540103424468568	0.700316421831917	0.0653438089690221	0.802378158911418	0.0701770561268696	0.898225829442758	0.0734043610418045	1.00318813848344	0.100487347960359	1.99627483356975	0.127260313801286	3.00638525708977	0.151893289847386	4.01143576892244	0.172134863622669	5.00873599314561	0.211998187187676	6.01202072269028	0.229771909062518	8.01141900579901	0.237107909712572	9.00942571160317	0.257984893664539	10.0008972037478	0.287061074361602	12.0077090859098	0.321411689200891	15.0463275969929	0.372553359611664	18.0330067162179	0.441826663193806	25.0219947758991	0.467110919554889	30.0098107770897	0.570712106401777	40.0100745778344	0.691848602675627	60.0372752838787	0.760521111683942	70.0306026362539	0.803945919086543	80.034311142561	0.861794788824287	90.0273402061541	0.904480956523863	100.002790169541	0.971673247183597	119.95978856723	1.13936701975503	150.004922594365	1.25334409867011	175.00580950809	1.27381568428021	199.998755534821	1.47278426703183	249.98212806798	1.62474498799419	300.958582388138	1.76791603729744	351.09917628524	1.84215059634539	401.244066838835	2.01190032836767	451.41812443866	2.0996115524581	501.533457503607	
0.0135709386691416	0.0713514114283897	0.0292748254358989	0.181799916395613	0.0290692620004031	0.300210544375481	0.0395452786267043	0.388867497751365	0.0477272706418033	0.596274693962323	0.053971906016137	0.700419216556208	0.0651702775744805	0.802830956284157	0.070231262636963	0.899583814107368	0.0732331637046232	1.00303772989478	0.100560169586052	1.99565433993389	0.127227934678054	3.00730586941105	0.152019469478457	4.0115633601091	0.172099000747641	5.00811433535658	0.212005544403204	6.01120814378252	0.230095644287418	8.01186790325865	0.237210041378166	9.00901686101234	0.25794235029334	10.0011421415732	0.28706633319968	12.0074166506353	0.321304593778049	15.0463518113787	0.372536007314183	18.0337256972113	0.441755010311009	25.0222965243989	0.467213456514605	30.0098964587625	0.570760171412821	40.0114566604695	0.691766266955348	60.0375397794774	0.760547317026156	70.0300289415752	0.803937963243057	80.0342887908203	0.861764296909842	90.0275786247218	0.904340279142669	99.9998471903454	0.971718056934108	119.959617203885	1.13933551999821	150.006144489525	1.25332844626335	175.003172002684	1.27360287742062	199.998606523216	1.47285243145092	249.982604905116	1.62449290596932	300.960102306508	1.76798959609988	351.100278971116	1.8421228090732	401.244543675971	2.01182584218914	451.41720056671	2.0997612358625	501.532742247904	
0.0136362327971601	0.0709725814372431	0.0296344855764656	0.179976328673471	0.029198229400089	0.299745290563898	0.0396582537538229	0.386889659735129	0.0476647059888824	0.59664361409967	0.0538395597344866	0.70056723863088	0.0652433005957703	0.802470243426609	0.0703166927696361	0.900207509164432	0.0732973199616346	1.00266892617275	0.100580845572993	1.99580451569191	0.127254860325521	3.00635033249488	0.151863714459131	4.01160387263917	0.172077176320637	5.00807987642296	0.212098930862487	6.01184935934469	0.230004676842485	8.01204764850702	0.237224250901415	9.01016704433736	0.257814329786781	10.0012334111812	0.286955921738772	12.0087689309494	0.321430983646459	15.0466507659109	0.372510848557358	18.0329284851253	0.441694019217803	25.0228460046918	0.467146313107366	30.0105781868547	0.570807165493124	40.0121793667531	0.691570409799951	60.036150246262	0.76048950897815	70.0305802845132	0.803855201460161	80.0342664390796	0.861789331856062	90.0273402061541	0.90444707846023	100.000510291987	0.971794160805406	119.960280305526	1.13937243052965	150.00538453034	1.25318927718235	175.003335915449	1.27369315905707	200.000737389165	1.47271102290583	249.98242609119	1.62447845117353	300.963678585024	1.76792741194171	351.099116680598	1.84231381786222	401.244394664366	2.01196743428044	451.420091391844	2.09988133088668	501.53232501541	
0.0136545039622339	0.0701598715622557	0.0298452586880277	0.179999189731209	0.0291844210818742	0.29913053038236	0.0396257651448918	0.386631392355923	0.0476701899479998	0.596373705188834	0.0540762463830703	0.700660720129867	0.0651532737109706	0.802339334403433	0.070204901010091	0.899446618657112	0.0735733729432484	1.00245553689798	0.100605239748908	1.99515258992065	0.127207478590925	3.00723043228609	0.151707222417312	4.0121933998009	0.172130611276543	5.00805845600476	0.21211775663743	6.01231176098102	0.229875576650752	8.01156708608134	0.23720153728254	9.00992955709211	0.257760036000119	10.0007481921429	0.286902527109134	12.008387088712	0.32152080714496	15.0465418011749	0.372417390525934	18.0330029909278	0.441737957471572	25.0222946617538	0.467005421335714	30.0097791121237	0.570933437231998	40.0113858799572	0.691626611331063	60.0357479149289	0.760578652870194	70.0304461740688	0.803886087027196	80.0346389680917	0.862002860938852	90.0248144594517	0.904415598819983	100.00153102148	0.971719884119155	119.959535247502	1.13953884868899	150.005578245426	1.25309316008818	175.004989944263	1.2738521284053	200.002659638868	1.47281880398872	249.982366486548	1.62462193798824	300.961264597025	1.76784186281511	351.099682924696	1.84223523299705	401.243530397058	2.01193390814615	451.418839694363	2.10003047013676	501.532503829336	
0.0135836100614993	0.0696930097641164	0.0293661327408141	0.180495308153525	0.0291820824726773	0.297505518085993	0.0393398469484395	0.385452512655436	0.0475901365268272	0.596552577322326	0.0542440692271443	0.700450008407369	0.0650339064484372	0.802300160649498	0.0699998120905443	0.899425256446571	0.0736553894265203	1.00310967456026	0.100521582348015	1.99499147112289	0.127217922902144	3.00737921106031	0.151741819770478	4.01182785570773	0.172101330782852	5.00755135088697	0.212088172308478	6.01256927166067	0.229832643165989	8.01116568607075	0.237315061473792	9.0092822879335	0.258013806629239	10.0005321253158	0.287036489785518	12.0079912766366	0.321533597626553	15.0459662438511	0.37220205834152	18.0330961231808	0.441779798139514	25.0222555462076	0.467137090624431	30.0095798091022	0.570868620088113	40.0115423421423	0.6917265670866	60.0366345339778	0.760791024353942	70.0304014705874	0.803963695211467	80.0339013606477	0.862138273576803	90.025835188945	0.904277837063443	99.9989903736175	0.971653049669451	119.959401137057	1.13948316983648	150.007575000931	1.25307613029024	175.00703140325	1.27371596944036	200.000007232302	1.47290925400829	249.982813521362	1.62492404222183	300.959744678656	1.76787466720934	351.099057075956	1.8423548285704	401.243560199379	2.0119402030835	451.419554950067	2.1002046860563	501.532026992201	
0.0136127348475154	0.0694834549188236	0.0291620807369088	0.179199736650365	0.0291660090469881	0.296804465051249	0.0393041110679774	0.383560909284747	0.0474289252901564	0.596585581064496	0.0541012712360818	0.70052323364132	0.0651657591116591	0.802540849315944	0.0699380640940201	0.898448822981126	0.0735774130729735	1.00298150129701	0.100431660711396	1.99608181697533	0.127197881189533	3.00770750225227	0.151748453747086	4.01142645569713	0.172145924149293	5.00727009148279	0.211909897795737	6.01270477908884	0.229880385398091	8.01122808468028	0.237172218558056	9.00980475987304	0.258055388817331	10.0008040714947	0.287046681926596	12.0083880200345	0.321699148573229	15.0457371385086	0.372210719402835	18.032887506934	0.441591253021766	25.0227789494696	0.467225441381795	30.010555835114	0.57056848311048	40.0115795950435	0.691732693882394	60.0367574685519	0.760760322947215	70.0304610752293	0.803993991789732	80.0333425671294	0.862128376554385	90.0270347323641	0.904473143731525	100.001337306394	0.97176566520419	119.958745485996	1.13935141678403	150.006338204611	1.2533346398728	175.0049005373	1.27366704299086	199.998144587241	1.47289426224684	249.982664509758	1.62490389922789	300.9610857831	1.76802235281039	351.100129959511	1.84259357987092	401.243470792416	2.01203399428685	451.41842246187	2.10015035654469	501.534172759311	
0.0134504028521626	0.06935536169111	0.0295919662726819	0.177706855737995	0.0291460968231417	0.295837868680031	0.0390739525133576	0.381851117534286	0.0475358886136239	0.595608623730127	0.0539964369363988	0.700673584022318	0.0651346125152781	0.802504876983208	0.0702811914718687	0.898243815609126	0.0734166502681233	1.00307766034827	0.100385472329895	1.99639706965187	0.127251582518248	3.00729609052448	0.151714520400723	4.01197314202247	0.172287748326186	5.00784006087139	0.212010991313144	6.0113087266158	0.229820118056034	8.01136126380213	0.237142663798596	9.00976657564929	0.257954231466493	10.0005647216044	0.287090005673357	12.0071605369395	0.321745440322804	15.0466619417813	0.372358332788551	18.0324088071534	0.441518252846984	25.022911197269	0.467211332665482	30.0106713191078	0.570706440686329	40.0098883133283	0.691699705700391	60.0369474583481	0.760710113597952	70.0300587438962	0.803991278206781	80.0331935555246	0.862045538030508	90.0277797903884	0.904512822980212	100.000175015876	0.971841524565476	119.959579950983	1.13933496839331	150.007113064956	1.25337899176477	175.002486549302	1.27371339443821	199.998472412771	1.47295975778646	249.982545300474	1.62473857086731	300.959089027595	1.7680152377853	351.098520634178	1.84256762350907	401.243828420267	2.01209095393491	451.417260171352	2.09998716781042	501.533517108249	
0.0134736687758866	0.0686172740338693	0.029661175691001	0.176828647695675	0.029246727432483	0.294523423343716	0.0390060700056136	0.380828903745706	0.0477612125388712	0.59564250058717	0.054035820324274	0.700196164810182	0.0649819055081111	0.801623845869468	0.0704882926855549	0.898605867242811	0.0734408057315101	1.00253912309508	0.100351639310258	1.99594048878135	0.127305539462997	3.00660225523934	0.151904205273951	4.01142086776195	0.172253622856707	5.00803424161897	0.211906132793253	6.01170127906236	0.229897163087003	8.01170771578343	0.237348916775321	9.00951604988862	0.258066376048867	10.0000711206633	0.286969211391804	12.0077491327787	0.321551877524229	15.0473399445834	0.372276282183948	18.0320958827832	0.441494850867219	25.0227361086332	0.467081075675066	30.0103900597036	0.570966535682596	40.010093204285	0.691720671762301	60.0364706212125	0.760669439786977	70.0297979735877	0.803937442054572	80.0326794654878	0.862003499232419	90.0275264706601	0.904470810259155	99.9996609258394	0.971749635798042	119.959877974193	1.13926823676162	150.005950774438	1.2533685266152	175.002546153944	1.27380981428789	199.998338302327	1.47275778737728	249.983171149214	1.62488166727159	300.960579143643	1.76803864622902	351.100904819856	1.8426144505654	401.243947629551	2.01221840713505	451.42056822898	2.09998768812288	501.532861457188	
0.0136275756946964	0.0688678725541142	0.0292226135786636	0.17641156072121	0.029171919065814	0.294547695937164	0.0390964334558421	0.379867895309671	0.0478684250260504	0.596721379530957	0.0540202952176604	0.700833131213304	0.0649371285867216	0.801466918023099	0.0705176051468942	0.89879329590205	0.0735930337856712	1.0013884741088	0.100351637494179	1.99595864957069	0.127270759719036	3.00651797055034	0.151902356715051	4.01171656266535	0.172133781329793	5.00819023814281	0.211750974213278	6.01259860832038	0.230005873594907	8.01144880811998	0.237367607517223	9.00905504523608	0.258125874656896	10.0008040714947	0.287019006692513	12.007744476166	0.321580163502197	15.0464235232135	0.372406298575906	18.0325093899867	0.441722744855698	25.0220804575719	0.467079095435886	30.009728820707	0.570693825983141	40.0109798233339	0.691786124461084	60.0367798202926	0.760625987572999	70.0300363921555	0.804124162781241	80.0322100789325	0.861944876312084	90.0271315899073	0.904589624618756	100.000681655333	0.971821762427173	119.959386235897	1.13931376961136	150.005369629179	1.253425561031	175.00518365935	1.27384534865634	199.997697552426	1.47279783494658	249.982873126004	1.62498678543549	300.95986388794	1.76790879412237	351.098848459709	1.84263995814036	401.243530397058	2.01223986072687	451.419763566313	2.099992732067	501.532444224694	
0.013464302864907	0.0690531766338308	0.0291087123647499	0.176281583020564	0.0288955224756471	0.293649697291074	0.0389150407063115	0.379353456026952	0.0479619275455903	0.596201992597296	0.0541033418834024	0.700280391291523	0.0650814823143134	0.801752484793977	0.0704279496211504	0.899496269789512	0.0735399518999738	1.00242666589954	0.100325919449042	1.99620684702504	0.127347185772649	3.00623298585605	0.151750931574457	4.01165928632973	0.172258897341004	5.00758534415933	0.211794220054904	6.012150176522	0.230048166775027	8.01143204431444	0.237304858901901	9.00898985265895	0.258110398438897	10.0009521517771	0.287042639864377	12.007881380578	0.321517354816568	15.0469590336685	0.37258545878806	18.032611835465	0.441714754180747	25.0224064204575	0.46716915198913	30.0095630452966	0.570607411692796	40.0111027579079	0.691965467157165	60.0373311632306	0.760584103877954	70.0305057787108	0.804175323348461	80.032195177772	0.861977002310571	90.0264684882656	0.904697027695283	99.9998546409257	0.97180559965563	119.961852377957	1.13937196386137	150.005503739624	1.25336276864352	175.005556188362	1.27373972955149	199.998874744105	1.47298113687247	249.982485695832	1.62493536918238	300.96016191115	1.76799018197745	351.098967668993	1.84248981104792	401.244335059724	2.0121948854425	451.419316531499	2.1000664070985	501.532384620052	
0.0133767891140635	0.0688020324167907	0.0292454541542702	0.175379480734575	0.0288249809284416	0.291933037036951	0.0388777329046799	0.377264907044916	0.0479119184917977	0.596070443289879	0.0541567420718718	0.700606645215447	0.0651041325974327	0.80262332956754	0.0701943080277759	0.898510814137054	0.0735414393472745	1.00346835014977	0.100516072713498	1.99551813401382	0.127389821056654	3.007342656651	0.151843295392075	4.01115823480838	0.17222916019075	5.00709733115341	0.211785098891133	6.0124123438143	0.22985145837042	8.01173379281428	0.237242497326778	9.00960173156141	0.258059218686432	10.0011589053788	0.286927173338773	12.0074883624701	0.321545603914162	15.0464114160206	0.372508284489515	18.0335580591559	0.441587330486067	25.0233507815033	0.467160231702907	30.0100901738488	0.570721095550572	40.0111325602289	0.691842031935823	60.0370443158912	0.760671877567477	70.0304312729083	0.804127314720266	80.0325230033027	0.862022957870159	90.0262077179571	0.904623414634573	100.001568274382	0.971792793583117	119.960310107847	1.13943589250314	150.007411088166	1.25326565387586	175.003544531696	1.27379269955333	200.001229127461	1.47311666052407	249.982396288869	1.62491072639864	300.961026178458	1.7681274262708	351.099861738622	1.84252210109015	401.244305257403	2.01233006759558	451.418094636339	2.10018690918632	501.532444224694	
0.0134436743812391	0.068427968177655	0.0294806417052896	0.174547780611116	0.028859221174698	0.29059108858216	0.0387500938707603	0.375815187111064	0.0478705077805648	0.596357465252211	0.0541430813799257	0.700789359054376	0.0650111910134824	0.802080834193594	0.0703207336880776	0.898451849779349	0.0736141863041787	1.00359454435263	0.100745957395254	1.99541918099497	0.127373458906413	3.00725511233314	0.15182725536885	4.01239689377379	0.172167271011542	5.00753272443636	0.211838965171628	6.01262515101249	0.229880740028265	8.01222925640044	0.237174007558877	9.01010464572782	0.258086946260845	10.0012790459852	0.28698672093437	12.0077314376506	0.321478305497013	15.0463695065067	0.372408057215611	18.0331128869863	0.441612825767574	25.0230564835837	0.46710836349642	30.0103602573826	0.570572845678635	40.0111549119696	0.691828312270787	60.0355430239722	0.760703915649112	70.0306473397354	0.804024216097365	80.0335064798948	0.861934881556095	90.0270347323641	0.904601099845862	99.9996162223579	0.971876276099097	119.957672602441	1.13940947990382	150.007783617178	1.25326004640591	175.005049548905	1.27386206254965	199.998815139463	1.47316762799029	249.982038661017	1.62483536946842	300.959714876335	1.76812615739617	351.098908064351	1.84249620135271	401.244096641156	2.01231182703755	451.418601275795	2.10023913360623	501.533159480398	
0.0134076300161795	0.0673474739713543	0.0293262936393476	0.174161179897607	0.0288245125896031	0.289795215272293	0.0387450147168243	0.37431078108238	0.0478916692601444	0.596200188159893	0.0541417272136162	0.70068860159812	0.06501933309529	0.80251453945446	0.0705132408965382	0.899234800989108	0.0735920181318338	1.00245006537811	0.100789321552681	1.99606132787966	0.12729504448783	3.00696011592164	0.15162195975681	4.01216871975385	0.172278877027531	5.0078773137726	0.211888412547685	6.0115522674575	0.229907365752027	8.01199921973544	0.237192402661157	9.01032630049005	0.258039023221196	10.0007509861105	0.287045107540332	12.0082157253664	0.321500512866397	15.0471220151113	0.372433803153859	18.0325857584341	0.441714047100273	25.0226560148956	0.467128391751419	30.0101665422963	0.570542676505299	40.0104396562663	0.691843754309246	60.0357367390586	0.76069485944509	70.0302599095628	0.803945027473233	80.0341323286352	0.862036279784785	90.0271390404875	0.904635414644488	99.999802486864	0.971929375741039	119.958730584836	1.13919193904426	150.004952396686	1.2533032891276	175.004632316412	1.27395390512349	199.998979052228	1.47303705589561	249.982634707437	1.624842915399	300.961562620235	1.7679968988796	351.100010750227	1.84246431837411	401.244603280613	2.01240908336624	451.419197322215	2.10025012502872	501.532384620052
