Repository: Hhunhun/Indentation-Yield-Analyzer

# Indentation-Yield-Analyzer

本项目是一套用于分析金属材料（特别是块体非晶合金）纳米压入试验数据的自动化工具集。基于 Python 开发，旨在通过载荷-位移（P-h）数据和压痕形貌参数提取材料的本构关系参数，如表征应力（$\sigma_r$）和屈服强度（$\sigma_y$）。

## 核心功能模块

### 1. 载荷-位移数据处理 (calculate_C.py)
* **自动化分组**：支持多列并排或垂直堆叠格式的原始数据读取。
* **数据清洗**：内置基于中位数绝对偏差的异常点剔除机制。
* **物理拟合**：执行 $m=2$ 约束下的 Kick 定律拟合，提取加载曲率系数 $C$。
* **稳态识别**：采用中段锚定与双向截断算法，自动排除压痕尺寸效应（ISE）及大载荷下的剪切带干扰，提取本构响应。

### 2. 经典本构参数求解引擎
项目集成了三种基于物理力学推导的主流参数提取模型：
* **Yao 模型 (yao_sigma_r.py)**：基于 CR-EMI 能量法，利用 $C$ 值与等效弹性模量 $E^*$ 求解隐式方程获得 $\sigma_r$。
* **Dao 模型 (dao_sigma_r.py)**：基于量纲分析，利用压痕形貌比 $h_p/h_{max}$ 求解隐式多项式方程提取特征参数。
* **Xu 模型 (xu_sigma_r.py)**：利用弹性回复比 $h_e/h_{max}$ 进行显式解析求解屈服强度。

File: data/Pd_Fn/ZT3.TXT (part 14 of 25)
i5.8Be24.9)_91Cu_9_Pd_[¦Ìm]	Y_ZT3:(Ti36.1Zr33.2Ni5.8Be24.9)_91Cu_9_Fn_[mN]	X_ZT3:(Ti36.1Zr33.2Ni5.8Be24.9)_91Cu_9_Pd_[¦Ìm]	Y_ZT3:(Ti36.1Zr33.2Ni5.8Be24.9)_91Cu_9_Fn_[mN]	X_ZT3:(Ti36.1Zr33.2Ni5.8Be24.9)_91Cu_9_Pd_[¦Ìm]	Y_ZT3:(Ti36.1Zr33.2Ni5.8Be24.9)_91Cu_9_Fn_[mN]	X_ZT3:(Ti36.1Zr33.2Ni5.8Be24.9)_91Cu_9_Pd_[¦Ìm]	Y_ZT3:(Ti36.1Zr33.2Ni5.8Be24.9)_91Cu_9_Fn_[mN]	X_ZT3:(Ti36.1Zr33.2Ni5.8Be24.9)_91Cu_9_Pd_[¦Ìm]	Y_ZT3:(Ti36.1Zr33.2Ni5.8Be24.9)_91Cu_9_Fn_[mN]	X_ZT3:(Ti36.1Zr33.2Ni5.8Be24.9)_91Cu_9_Pd_[¦Ìm]	Y_ZT3:(Ti36.1Zr33.2Ni5.8Be24.9)_91Cu_9_Fn_[mN]	X_ZT3:(Ti36.1Zr33.2Ni5.8Be24.9)_91Cu_9_Pd_[¦Ìm]	Y_ZT3:(Ti36.1Zr33.2Ni5.8Be24.9)_91Cu_9_Fn_[mN]	X_ZT3:(Ti36.1Zr33.2Ni5.8Be24.9)_91Cu_9_Pd_[¦Ìm]	Y_ZT3:(Ti36.1Zr33.2Ni5.8Be24.9)_91Cu_9_Fn_[mN]	X_ZT3:(Ti36.1Zr33.2Ni5.8Be24.9)_91Cu_9_Pd_[¦Ìm]	Y_ZT3:(Ti36.1Zr33.2Ni5.8Be24.9)_91Cu_9_Fn_[mN]	X_ZT3:(Ti36.1Zr33.2Ni5.8Be24.9)_91Cu_9_Pd_[¦Ìm]	Y_ZT3:(Ti36.1Zr33.2Ni5.8Be24.9)_91Cu_9_Fn_[mN]	X_ZT3:(Ti36.1Zr33.2Ni5.8Be24.9)_91Cu_9_Pd_[¦Ìm]	Y_ZT3:(Ti36.1Zr33.2Ni5.8Be24.9)_91Cu_9_Fn_[mN]	X_ZT3:(Ti36.1Zr33.2Ni5.8Be24.9)_91Cu_9_Pd_[¦Ìm]	Y_ZT3:(Ti36.1Zr33.2Ni5.8Be24.9)_91Cu_9_Fn_[mN]	X_ZT3:(Ti36.1Zr33.2Ni5.8Be24.9)_91Cu_9_Pd_[¦Ìm]	Y_ZT3:(Ti36.1Zr33.2Ni5.8Be24.9)_91Cu_9_Fn_[mN]	X_ZT3:(Ti36.1Zr33.2Ni5.8Be24.9)_91Cu_9_Pd_[¦Ìm]	Y_ZT3:(Ti36.1Zr33.2Ni5.8Be24.9)_91Cu_9_Fn_[mN]	X_ZT3:(Ti36.1Zr33.2Ni5.8Be24.9)_91Cu_9_Pd_[¦Ìm]	Y_ZT3:(Ti36.1Zr33.2Ni5.8Be24.9)_91Cu_9_Fn_[mN]	X_ZT3:(Ti36.1Zr33.2Ni5.8Be24.9)_91Cu_9_Pd_[¦Ìm]	Y_ZT3:(Ti36.1Zr33.2Ni5.8Be24.9)_91Cu_9_Fn_[mN]	
0.0134552335328784	0.0665232899117543	0.0291085814702758	0.173043054440313	0.0288314615424181	0.28851779000656	0.038766972017368	0.373016504699614	0.0478794482764882	0.595628239710923	0.0541647562918225	0.700045232352602	0.0650045116523603	0.802936079314774	0.0704357065370448	0.899234160704868	0.0735040561259752	1.00213399779437	0.100709060577541	1.99604200293716	0.127263887425711	3.00702880095826	0.151600018783518	4.01102598700907	0.172170415080891	5.00792434556039	0.211936220717427	6.01095528971552	0.229741584823971	8.01225440210876	0.237283136678817	9.01020709120616	0.258038985409499	10.0011291030578	0.286943831314901	12.0068913847282	0.321468237725332	15.0470028058274	0.372426948229701	18.0329228971901	0.441722888969135	25.022913059914	0.467322523794725	30.010617302401	0.570480347060805	40.0107302288958	0.69191368109333	60.0367798202926	0.76076210840901	70.0307963513403	0.803873615002628	80.0343036919808	0.861948365148322	90.0263492789817	0.904635172369651	99.9999514984689	0.972053213928197	119.959535247502	1.13897942003902	150.006472315055	1.25327229180186	175.005377374436	1.27400142411757	200.001273830943	1.47299431560498	249.982575102795	1.62491718226853	300.960132108829	1.76799592978025	351.100606796646	1.84252621765817	401.244066838835	2.01251727747323	451.419554950067	2.10016913231634	501.532861457188	
0.0133251499867399	0.0667813244603277	0.0291660855200395	0.173257957114198	0.0287635994451909	0.287291471064682	0.0387436536645507	0.372005146639279	0.0479487720786801	0.595879929624759	0.05419292974856	0.700254023222382	0.0649368510555033	0.801968493413367	0.0704109479578898	0.898982645414008	0.0736038306432293	1.0025592629448	0.100702255595556	1.99587971998624	0.127248930356022	3.00653287171083	0.151704346327303	4.01139572205363	0.172122189323569	5.00814972561274	0.211936862791584	6.01135575840359	0.229665045204302	8.01140131067093	0.237235431420221	9.00977495755206	0.257988448476248	10.0017288747674	0.287034680109336	12.0078981443835	0.321605398068681	15.0464626387598	0.372455220796625	18.0321405862646	0.441659504798914	25.0223822060717	0.467431716989659	30.0100789979784	0.570357210869679	40.0120005528272	0.692076291269644	60.0363998407002	0.760811503631003	70.0302450084023	0.803739123911275	80.0354361801777	0.861926136172254	90.0258128372042	0.904577556677592	100.000853018678	0.972058539766201	119.960846549625	1.13924688896805	150.00569745471	1.2533364111785	175.005377374436	1.27393029253385	199.998636325537	1.47306529493492	249.982187672622	1.62499708667227	300.961443410951	1.76806325623021	351.100368378079	1.84248624161445	401.243649606342	2.01268913918975	451.419882775597	2.10022366027533	501.533278689682	
0.0132726549863347	0.0664981369274767	0.0292921547413642	0.172215909066105	0.0286468232006477	0.286353221822982	0.0387385814315054	0.370431531705057	0.047945813333792	0.5959088006232	0.0541488002389698	0.700444187641554	0.0649336542209084	0.802104524710461	0.0707135650446348	0.899155405743393	0.0736722002472332	1.00325798767322	0.100705682824805	1.99571347891457	0.127307112568693	3.00678735559226	0.151734721407329	4.01232564760022	0.172058268123645	5.00844169522601	0.212115978533083	6.01190291039018	0.229675801709402	8.01070188745062	0.237091302959187	9.00951046195344	0.257933028065756	10.0011412102507	0.287087661714873	12.0078627541274	0.321517360963297	15.0468975663815	0.372354464269562	18.0324404721194	0.441779977456944	25.0227361086332	0.467379488844459	30.0094009951763	0.570440028159402	40.0114678363399	0.691926383471806	60.0370852940825	0.760628508800004	70.0298352264889	0.80376886888464	80.0358459620911	0.862187325196062	90.0264461365249	0.904554348171361	100.001016931444	0.971958993309473	119.960414415971	1.13948644396502	150.006666030142	1.25341761399725	175.002799473672	1.27385533074634	199.997921069833	1.47281835818207	249.982277079585	1.62499022373874	300.961860643445	1.76818343768114	351.099086878277	1.84256126598684	401.243739013305	2.01255692095913	451.4187502874	2.10017232746874	501.532742247904	
0.01337544300879	0.0663469279835208	0.0290616614752294	0.171579495635735	0.028550851966146	0.286548654035217	0.0386241402280319	0.368880239407734	0.0478397709602962	0.596771205286332	0.0540630520509045	0.700727309690789	0.0651527845919943	0.802683050624801	0.0706323773278608	0.899308550091983	0.0736103616272006	1.00318778923749	0.10085893100606	1.99573024272011	0.127496268188762	3.00698013935605	0.151768365167667	4.01240108472518	0.172040799605839	5.00804914277946	0.21203522246104	6.01228708093396	0.22966894333935	8.01107348514024	0.237002628622525	9.00949649211548	0.258015854575571	10.0005162928328	0.287175933178852	12.0073579773159	0.321448258551033	15.0467057139402	0.372266703991084	18.0323808674775	0.441882569550957	25.0222704473681	0.467325996053421	30.0100007668859	0.570489404382414	40.0111064831981	0.692087622328012	60.0367760950025	0.760559995562773	70.030572833933	0.803859920428002	80.0348252325978	0.862346650813013	90.0270794358456	0.904597725748567	99.999251143926	0.971910297958937	119.958514518009	1.13944241989861	150.005801762833	1.25343246866802	175.004319392041	1.2739425930641	199.99841280813	1.47271685713536	249.983200951535	1.62473081334024	300.959357248483	1.76822812511116	351.097864983117	1.84272086144577	401.243947629551	2.01241783085429	451.41812443866	2.10039702630482	501.532205806127	
0.0134127874848892	0.0657949956929971	0.0288766370740556	0.171001784628609	0.0285646553076086	0.284939445118036	0.0385339588484592	0.368020541400706	0.0477838536018967	0.596605546291241	0.0542065454401628	0.700521312788601	0.0654147615758216	0.802257960097341	0.0704382868157218	0.898442478346387	0.0735987355112873	1.00348837358417	0.100684103513172	1.99550160303891	0.127411449868083	3.00705953460176	0.151692163134968	4.01271959703057	0.17199895144075	5.00816322978943	0.211811032575281	6.01228149299878	0.229716876809812	8.01149723689156	0.237165922409983	9.0091016113626	0.25810108803911	10.0008329424932	0.287059824896321	12.0088350548491	0.321501690806104	15.0467113018754	0.372377207038834	18.0323864554126	0.441631966693348	25.0226411137351	0.467335782434715	30.0099076346329	0.570419616682625	40.0109462957228	0.692285674113049	60.0366829627494	0.760600786347865	70.0296638631433	0.803890283316436	80.0336033374379	0.862134725004956	90.0249411193158	0.904685683729363	100.001881198752	0.971903285268733	119.960429317131	1.13947474868386	150.00538453034	1.25336700144061	175.004155479276	1.27400568671697	199.999575098647	1.47304260823127	249.981681033166	1.62463348548597	300.959476457767	1.76814554761954	351.100547192004	1.84264445494993	401.244037036514	2.01259825230422	451.419256926857	2.10071216025932	501.532265410769	
0.0130960524028023	0.0658305096404251	0.0291154531858916	0.170264264496035	0.0285222617978555	0.283685768576829	0.038434794874274	0.366037319176091	0.0479465122651926	0.595740696906467	0.0541639445248693	0.701341691522549	0.065235126336767	0.802358310099989	0.0704096048219318	0.89877158444556	0.073511663279377	1.00336951354623	0.100590216275918	1.99532069363738	0.127282549971822	3.00684975420179	0.151757276756665	4.01187209352792	0.172048565747648	5.00769477455665	0.211825817684988	6.01222328534063	0.229673404572399	8.01193588980337	0.237208384849249	9.00966599281601	0.258151315921693	10.0010499406427	0.287037595827121	12.0082995443941	0.321542163041038	15.046714095843	0.372454703464395	18.032766435005	0.441534185768111	25.0227435592135	0.467193831039157	30.0106098518208	0.5704409901807	40.0109425704327	0.692323833775071	60.0370741182122	0.760680358938832	70.029745819526	0.803833924447107	80.0333053142282	0.86215656764805	90.0225196807368	0.904585751815684	100.000756161135	0.971838659735737	119.960943407168	1.13944079637635	150.008394564758	1.25336317272692	175.006062827818	1.27391284971182	200.00026055203	1.47315755202297	249.982753916721	1.62472655372106	300.961026178458	1.76805527343367	351.098341820252	1.84258946032266	401.243739013305	2.01265840710467	451.417975427055	2.10069432974515	501.53321908504	
0.0129191482279146	0.0659050590985991	0.0290552399594973	0.169856287020071	0.028384523455344	0.283184717055484	0.0384421837867848	0.364907770465885	0.0479231101748331	0.59556671421626	0.0539326933891659	0.701462763451499	0.0650104381352206	0.80278840648605	0.0703602051295904	0.899367630865004	0.0733668253629975	1.00337836111027	0.100547880534356	1.99576307183931	0.127368237297956	3.00717525142616	0.151798222411969	4.01168815732817	0.172180826679404	5.00840025137341	0.211811507765164	6.01207706770336	0.229610736795877	8.01106230926987	0.237094234602588	9.00975260581134	0.258140477608639	10.0002937067481	0.287150342529912	12.0086059495066	0.321487820173676	15.0467196837782	0.372399735286683	18.0322039161967	0.44147825631416	25.022698855732	0.467290720723612	30.0103248671265	0.57060284708294	40.0112741212535	0.692185612931795	60.0368506008049	0.760719684899028	70.0298426770692	0.803810674962681	80.0338790089069	0.862177371418265	90.0259394970684	0.904447889476304	99.999221341605	0.971955757792979	119.958663529613	1.13947748163832	150.005339826858	1.25346259524208	175.003186903844	1.27395032078885	199.99844261045	1.47299971892903	249.983111544572	1.62490987650858	300.960430132038	1.76812428774282	351.099414703807	1.84272405659817	401.243828420267	2.01265192441269	451.419137717573	2.10070392712326	501.532742247904	
0.0128714939846964	0.0649627717006153	0.0286084890289654	0.16947285862393	0.0283321357774982	0.281828303997644	0.03849256408322	0.363600630190668	0.0478896787414911	0.595641743887614	0.0540177469299144	0.701304904282599	0.0651269044356117	0.802278623815983	0.0703656461372738	0.899527236263647	0.0733832453483712	1.00288755413676	0.100614417481793	1.99659846814906	0.127437141626639	3.00707420293161	0.151748211565381	4.01157453597946	0.172052554398517	5.00873552748435	0.211778951513109	6.0124952315195	0.22979267075442	8.01071213199845	0.23716335918033	9.00972280349036	0.25814295664673	10.0005144301878	0.287276386429449	12.0078171193234	0.321558792332429	15.0464039654404	0.372359264448733	18.0321871523911	0.441581979688618	25.0222890738187	0.467298302099753	30.009544418846	0.570655123656914	40.0114678363399	0.692154043008558	60.0365004235335	0.76059966661582	70.0294924997977	0.804089684069839	80.0336629420799	0.862236792819652	90.0274445142775	0.904336442978407	100.00182904469	0.971930999394268	119.958410209885	1.13949427748802	150.005637850068	1.2534433021382	175.005124054708	1.27410450398305	199.998204191883	1.47288017401962	249.982575102795	1.62486027626465	300.960757957569	1.76829565298873	351.100159761832	1.84279769586687	401.244126443477	2.01262931817531	451.41782641545	2.10074432215155	501.533517108249	
0.0126402958077792	0.0645542558038128	0.028318268453991	0.16811676570821	0.0282642251670953	0.281087116782607	0.0384506812554715	0.36178760715848	0.0478087199176128	0.595779696037426	0.0540769461351988	0.700484409133335	0.0652437433057778	0.802590616863661	0.070424074705139	0.899591904971851	0.0733616213798202	1.00312224741442	0.100638340006851	1.99611557741706	0.127434194593132	3.00698596012186	0.151701891224203	4.01093564872362	0.172017826063563	5.00813715275858	0.211738287108493	6.01214039763543	0.229902870246307	8.01147954176349	0.237218991783941	9.01046227357949	0.258179719004744	10.0012362051488	0.28714267459607	12.0079782381211	0.321530796685543	15.0466908127797	0.372365155116418	18.032397631283	0.441762544189698	25.0219910506089	0.467317819728045	30.0099094972779	0.570490736959502	40.0114231328584	0.692324352224888	60.0364370936014	0.760366036876434	70.0306622408959	0.80404557804704	80.0336182385984	0.862246774164596	90.027675482265	0.904486768884787	99.9992362427655	0.971857931977995	119.959214872551	1.13949015644965	150.005920972117	1.25357920901158	175.005749903448	1.27408661088401	199.999783714894	1.472924287493	249.982545300474	1.62490292416808	300.961741434161	1.76834765809963	351.098520634178	1.84284638065563	401.243858222588	2.01261227496632	451.420001984881	2.10069980459477	501.533040271114	
0.0125614230853559	0.0642948242714438	0.0286421582653438	0.167019798734653	0.0281329801685737	0.279317254728936	0.0384621224747497	0.361062252426459	0.0478063037729006	0.594930038851429	0.0541349764753514	0.699983881480913	0.065152705935981	0.803469610709365	0.07035589372015	0.899280726831388	0.0733045781775716	1.00284634311479	0.10069185042317	1.99533955291862	0.127580340173721	3.00754289099503	0.151672522487696	4.01131097170337	0.172061418246591	5.00877278038556	0.211743776533309	6.01181583173359	0.229851642716993	8.01216406382332	0.237010730348961	9.01033375107029	0.258174708401968	10.0013200241766	0.287131743337021	12.0081514641118	0.321548814805907	15.0461348132291	0.372427481766944	18.0321349983294	0.441754803612694	25.0220897707972	0.467364665224563	30.0098443047008	0.570319933507741	40.0118813435433	0.692144415828126	60.0372752838787	0.760397440520756	70.0304014705874	0.803953632655192	80.0344825059066	0.862232047774778	90.0271464910677	0.904588010651283	100.00090517274	0.971995018188065	119.959416038218	1.13941550039788	150.006695832463	1.25352180627516	175.002248130734	1.2741185028033	199.999187668475	1.4730711977098	249.982277079585	1.62500492168539	300.960400329717	1.76838019725319	351.100547192004	1.84291688735682	401.243649606342	2.01267506288346	451.41967415935	2.10071207085235	501.533159480398	
0.0127986553849244	0.0634792694971644	0.0288590653395186	0.167093926187305	0.0280953518348136	0.278160290211742	0.0384171830171986	0.360256949475971	0.0479377931853941	0.594255761339434	0.0541545622880987	0.699667115405268	0.0649710670582659	0.803142716501202	0.0702726677136946	0.899353137158125	0.0732985031283889	1.00220594245984	0.100647228022747	1.99591115212164	0.12741362155517	3.00808003126442	0.151652255124356	4.01162203342851	0.172098554335626	5.00803098199011	0.211667981657379	6.01261024985201	0.229928527522645	8.01183903226021	0.237046755134421	9.00933630464026	0.258018725869269	10.0013619336904	0.287155721322339	12.0071139708129	0.321552472901292	15.0459336475625	0.372534579052432	18.032092157493	0.441788639822111	25.022514453871	0.467297137291696	30.0098238156051	0.570296344014907	40.0113076488646	0.691951679319315	60.0365115994038	0.760547757617404	70.0301705025998	0.804077315739307	80.0345644622893	0.862272698488953	90.0276382293638	0.904613278931643	100.00060714953	0.971959398752028	119.958633727292	1.13946630842166	150.007932628783	1.25347613633475	175.004200182758	1.27426020814343	200.000946005412	1.4730352369062	249.982634707437	1.62504547168576	300.959625469372	1.76817622430838	351.098461029536	1.84286364019338	401.244066838835	2.01268214635418	451.417051555105	2.10064750864929	501.533040271114	
0.0128179646938184	0.0636538051601235	0.028369170813484	0.166136468418416	0.0281634058252392	0.27746767728743	0.038336168506053	0.358678037644857	0.0479065256713296	0.593155229146815	0.0541918549149982	0.697359938459226	0.0650362111051074	0.801990961569412	0.0701484871228794	0.899698774232212	0.0734280457623733	1.00280955587484	0.100686998997974	1.99610533286922	0.127355685691873	3.00763579041743	0.151717293495187	4.01152703853041	0.172192462550921	5.00800211099167	0.211673527380646	6.01172269948056	0.229793707133092	8.01171702900873	0.237290550192795	9.00883152782879	0.257934367255234	10.0013917360114	0.28725369413786	12.0073663592187	0.321491973528945	15.0461133928109	0.3725522357818	18.0328763310636	0.441835487367538	25.0224287721982	0.467301000781543	30.0098424420557	0.570495600468609	40.0105365138095	0.691988579792469	60.0358522230523	0.760642790873282	70.0302599095628	0.803990706485312	80.0343632966227	0.86213263481441	90.0276531305243	0.904551417645547	100.000763611715	0.971825138759641	119.959728962588	1.13953622004266	150.004579867674	1.25360348198459	175.004036269992	1.27415683595325	200.002391417979	1.47314802617043	249.982515498153	1.62501453396466	300.959774480977	1.76822434408119	351.099295494524	1.84287813548423	401.244633082934	2.01275599599119	451.419793368634	2.10068849551562	501.532444224694	
0.0127070997901403	0.062719303036417	0.0281659680622635	0.165443317073267	0.0282838062970412	0.276269705475071	0.0382982938607542	0.35771045174345	0.0477273995601377	0.590438037456774	0.0542097252082766	0.696008473052328	0.065057835568423	0.801751320640814	0.0701451259884308	0.899204067345606	0.0734923555042547	1.00317964016535	0.100652031298565	1.99562686591924	0.127500719666206	3.00794010005423	0.151848480096875	4.01160713226803	0.172182253646036	5.0077730056492	0.211610741372721	6.01203143289938	0.229684743453877	8.01223391301309	0.237361683135659	9.00918170510021	0.258032609353948	10.0012250292785	0.287022841683889	12.0080480873109	0.32154603705483	15.0466274828477	0.372579981144474	18.0328185890667	0.441732043707086	25.0223151508495	0.467254115796948	30.0103025153857	0.570347083362388	40.0109574715932	0.692092464230435	60.0361055427806	0.760683279033833	70.0301034473777	0.803855364627878	80.0326347620063	0.862207495757152	90.0248293606122	0.904522494250034	100.001232998271	0.971951967822317	119.960183447983	1.13957188729338	150.007157768438	1.25364342971611	175.004736624535	1.27396216061128	199.998278697685	1.47328626340499	249.982575102795	1.6250255837636	300.962963329321	1.76836983343152	351.099593517733	1.84307239306982	401.243828420267	2.01278519518916	451.418839694363	2.10065702854136	501.533338294324	
0.0126423241643256	0.0624605845478604	0.0285443833180375	0.16478872830164	0.0283361285378364	0.276006752379384	0.0382641237139876	0.35607766872472	0.0477189929186921	0.588102455173555	0.0540937488039367	0.693893032132228	0.0650064197111324	0.802045385729782	0.0704443762305559	0.898939222501029	0.0733159553829742	1.00276112710326	0.100422325701409	1.9962087096701	0.127613364840286	3.00698805559755	0.151778806894465	4.01257570769962	0.172199095875604	5.00760723023879	0.211582757833029	6.01219720830978	0.229786902500354	8.01155125359833	0.237250864890513	9.01005435431118	0.258119072352464	10.0006150130211	0.286970402463159	12.007207103066	0.321504842000071	15.0470316768258	0.37246784028739	18.0332749371066	0.441644190296349	25.0231868687379	0.467394867180454	30.0102317348734	0.570426209029113	40.0109611968833	0.692098792322873	60.0364892476631	0.760770991628595	70.0306398891551	0.804095578649079	80.0338343054255	0.862390132829314	90.0265429940681	0.904682366125516	99.9986774492473	0.972114815058062	119.959706610847	1.13957240313549	150.006546820858	1.25367711529284	175.004393897844	1.27398137622913	199.997116407167	1.4734277106931	249.982366486548	1.62506415682225	300.963767991987	1.76841274061516	351.097984192401	1.84303729705745	401.244633082934	2.01268644348819	451.419554950067	2.10057344443555	501.532444224694	
0.0127980559398764	0.0626525097486913	0.0287813813237665	0.164042375156942	0.0282787014909885	0.275021820595849	0.0379904648047435	0.355087701978755	0.0477841581414805	0.58673894078142	0.0538568670549182	0.6912030816262	0.0649449922059884	0.802411511899537	0.0703372706970422	0.899064543589023	0.0732702287803108	1.00300606492875	0.100581743193334	1.99592325931454	0.127580821975994	3.00727234179995	0.151672273088241	4.0115312294818	0.17217501033126	5.0074465771023	0.211706891333846	6.01232247119012	0.229924500734116	8.0111796559087	0.237165122756044	9.01027694039594	0.258039683176746	10.0009726408727	0.287210711292999	12.0074585601492	0.321616500915183	15.0468472749648	0.372514469399839	18.0330998484709	0.441671476068794	25.0231775555126	0.467468462676999	30.0109674796724	0.570611057122192	40.0110282521055	0.692093053219204	60.037036865311	0.76074229858699	70.0310794733895	0.804228662415973	80.0354063778568	0.862252379399377	90.0261928167966	0.904719151618163	100.001441614517	0.972129087445586	119.960228151464	1.13948339633413	150.005310024537	1.25349324388065	175.005928717374	1.27397899967435	199.998144587241	1.47333442490105	249.982992335288	1.62496443725013	300.960519539001	1.768339700897	351.100785610572	1.84291783857478	401.243232373848	2.01274154540383	451.418780089721	2.10072987752465	501.532444224694	
0.0128170768610985	0.0611634487138872	0.0285401843352406	0.163577557902796	0.0281523241023005	0.274598068844526	0.0379612478650878	0.353945056545466	0.0475947614485651	0.584409412094649	0.0538927479946963	0.689370355301728	0.0650061420285743	0.802548474519161	0.0703130114523078	0.898367157636743	0.0732413568752956	1.00296054654008	0.10060884920597	1.99543780744557	0.127425762581875	3.00717781256312	0.151772280439049	4.01190189584889	0.172142973553478	5.00721747175983	0.21172648845052	6.01189266584235	0.229865596889056	8.01132028561079	0.237169031601301	9.00984201277425	0.258091785741829	10.0006327081491	0.287339148362684	12.0077491327787	0.321736137373597	15.046468226695	0.37236552325077	18.0332637612363	0.441820505850631	25.022177315115	0.467477753332748	30.0112841293328	0.570591276357437	40.0110208015253	0.692157925497386	60.0363290601879	0.760641171690402	70.0305355810318	0.804045462432074	80.032500651562	0.862286428695401	90.024486633921	0.90472572906349	100.001605527283	0.972047631659252	119.958514518009	1.13963287857285	150.0066064255	1.25331744142981	175.004080973474	1.27403532874136	199.99874063366	1.47321670494152	249.982396288869	1.62484229796706	300.95864199278	1.76836187622888	351.101858494127	1.84279461694354	401.243083362243	2.01257812543962	451.415889264587	2.10096815321619	501.532563433978	
0.0126481643536027	0.0609021108807139	0.0280650171929201	0.163139152373534	0.0280187331982491	0.273549894440412	0.0379211544747173	0.352427553793699	0.0475256393941282	0.582140244749378	0.0537308070318644	0.687605673729632	0.064970759459883	0.801671226903201	0.0703557576626538	0.89836756509035	0.0733707813331775	1.00247218428821	0.100513015644227	1.99653024877371	0.127350472116073	3.00747560294221	0.151723769985146	4.01270050491869	0.172011473384208	5.00799931702408	0.211736323307156	6.01131478021225	0.229757265225713	8.0123382211365	0.23712331459126	9.00999102437911	0.258066343731973	10.0003942895814	0.287262264022694	12.0080695077291	0.321645131744438	15.0470298141808	0.372194397299465	18.0323994939281	0.441779091245305	25.0225032780006	0.467488565810334	30.0100249812717	0.570613290253288	40.0114343087288	0.692094474830732	60.0364631706323	0.760621411787272	70.0303195142047	0.803824329173207	80.0314873726489	0.862368735116852	90.0267888632161	0.904554115451314	99.9987966585312	0.971935986713979	119.95855922149	1.13972395023278	150.00538453034	1.25332426114998	175.004095874634	1.27414613957376	200.000215848548	1.47324256891617	249.982962532967	1.62487548558306	300.958731399743	1.76832354158882	351.098669645783	1.84284142313824	401.243411187774	2.01257632906389	451.420210601128	2.10093857675691	501.532742247904	
0.0125978950941027	0.0610988818690857	0.0281407738220511	0.1627272022249	0.0279643270562513	0.271914492077065	0.0378854523314158	0.350198578836379	0.0475880980945553	0.580557112863048	0.0537108764755175	0.684548665731318	0.0648441462428587	0.799058285128904	0.0702614853235152	0.897490201059074	0.0733259633055373	1.00272631892369	0.100401547175851	1.99708392001802	0.127437620821209	3.00682973076739	0.151579489773831	4.0116797754254	0.172051329854849	5.00733854368878	0.211772430226534	6.01176973126834	0.229692016338145	8.0122646466566	0.237143995071833	9.01009626382505	0.257864614573174	10.0008813712647	0.287221769436017	12.0082902311688	0.321490128835033	15.0463704378293	0.372150956633887	18.0325224285021	0.441672184266854	25.0229167852041	0.467399891753068	30.0100082174661	0.570405303689436	40.0108308117291	0.692232015043096	60.0366717868791	0.760902245844302	70.0300438427357	0.803721229191154	80.0347581773756	0.862312953315363	90.0275413718206	0.904609081021322	99.9993852543704	0.971887210283078	119.959743863749	1.13966932988658	150.005891169796	1.25336729674553	175.005749903448	1.27412324425385	200.00179537156	1.47330766633286	249.982277079585	1.62506635430116	300.959983097224	1.76842084262099	351.098818657388	1.84290140508523	401.243858222588	2.01273718147652	451.42149210093	2.10083748575408	501.534113154669	
0.0126067306758088	0.0614187984342285	0.028674116787299	0.161210252445886	0.0280515065648822	0.270960584975323	0.0378639931691281	0.348785209585041	0.0476961027006942	0.578262275940534	0.0536105734647169	0.682587125859363	0.064969638843087	0.796961237828779	0.0702050528011234	0.895654971805302	0.0731360038143871	1.00147729899513	0.100315719461571	1.99588856755028	0.127489911225324	3.00688514445795	0.151594281449362	4.01155590952886	0.172176820566236	5.00753412142016	0.211648503889693	6.0118465653771	0.229717843953384	8.01092074824526	0.237169249289222	9.00993887031741	0.257990349794573	10.0009055856505	0.287225878180934	12.0081300436936	0.321520141228945	15.0463797510546	0.372360129612481	18.0326304619156	0.441686063374317	25.0228236529511	0.467396201620187	30.0105297580831	0.570273265893838	40.0101677100874	0.692393288917032	60.0360124105276	0.760934976477778	70.0301556014394	0.803857616143861	80.0351307063878	0.862250815481758	90.0281895723018	0.904712579388243	100.00122554769	0.971969168500481	119.960980660069	1.13951278950912	150.006964053351	1.25359669206675	175.003723345622	1.27411586074592	199.998323401167	1.47334995485636	249.982306881906	1.62533000941768	300.960966573816	1.76848846288576	351.100189564153	1.84315467253822	401.244126443477	2.01283670084923	451.417647601524	2.10074032479282	501.532563433978	
0.0123563616740254	0.0617246432980139	0.0286407315199086	0.160823622628547	0.0280472914978529	0.269910256887858	0.0377715301132699	0.348004906823727	0.0476908424743664	0.576294857095106	0.0535872139328917	0.679713821230166	0.0649326494751973	0.793962088242664	0.0701999101309894	0.892511991095902	0.0730111698425798	0.999261799110674	0.100411044003138	1.99533885442672	0.127395729140072	3.00737897822968	0.151662968648918	4.01135241555597	0.172236541844762	5.00831410403935	0.211568024132328	6.01174132593116	0.229611826259937	8.01153635243784	0.237062619230809	9.00985691393474	0.25808192867315	10.0014327142027	0.28713215012126	12.0086310952149	0.321578115462733	15.0464402870191	0.372383155634785	18.0320176516906	0.441808452810628	25.0221996668557	0.467518377280131	30.0097697988984	0.570336809451186	40.0113784293769	0.692211548804551	60.0366978639099	0.760771242099071	70.0304089211676	0.804018316171753	80.0311148436368	0.862359520829555	90.0257085290808	0.904516056875624	99.9996683764196	0.97203805067242	119.958827442379	1.13952371983685	150.006800140586	1.25377028634594	175.004915438461	1.27401969000757	200.000513871758	1.47305609269952	249.983260556177	1.62532184184673	300.96078775989	1.76863912731043	351.098759052746	1.84313058880996	401.243947629551	2.01299502147308	451.416962148142	2.10078125801497	501.532503829336	
0.012305987385351	0.0606979693476289	0.0280321619412118	0.159726102682238	0.0279485768227831	0.26798151703127	0.0377389263172001	0.346624774145191	0.0476399052615859	0.574076213997108	0.0535260943579202	0.677000645868537	0.0648714662676098	0.791885238999917	0.0701521870113754	0.889984730994399	0.0729457811926002	0.996038375417713	0.100333465691039	1.99577774016916	0.127317941126144	3.00764114552198	0.151660018099669	4.01129933017174	0.172067406004657	5.00801235553951	0.21173286753287	6.01176647163948	0.229765725549178	8.011863246646	0.237125416554303	9.00943502482848	0.258032379931362	10.0012455183741	0.287180194884771	12.0079419165424	0.321534923032457	15.0463546053463	0.372418879565217	18.031755018737	0.441804564361335	25.0224306348433	0.467643192762278	30.0098964587625	0.570325896259796	40.0113709787967	0.691926398745497	60.0369325571876	0.760775816394682	70.0301407002789	0.804022188229768	80.0310477884146	0.862338093183806	90.0239799944645	0.904472395914423	99.9997205304813	0.972066095251574	119.960325009008	1.13963747969055	150.006069983722	1.25369489663316	175.003931961869	1.27395931887834	199.999411185882	1.47303065665013	249.982962532967	1.6252188215859	300.963261352531	1.76860168007525	351.100338575758	1.84292777745141	401.243888024909	2.01311793017993	451.420240403449	2.10090857535261	501.53262303862	
0.0122137360285734	0.0600744125337532	0.0279098316628029	0.159758509795912	0.0277953816949016	0.267434219525526	0.0377058794589657	0.345127789592922	0.0474421617472333	0.573360376217195	0.0533176193590342	0.674460289043951	0.064857352071048	0.789781788857395	0.069970488182682	0.887983609914903	0.072975152417487	0.993364432017675	0.10035324969214	1.99575282729148	0.127326139407449	3.00751285584342	0.151758167578351	4.01205882369526	0.1720635375788	5.00804308918301	0.211756511647774	6.01179394565413	0.230037674337714	8.01176452645778	0.237196200361797	9.00872908235045	0.257975341734972	10.0009195554885	0.287264157052248	12.0073291063174	0.321514199245385	15.046682430877	0.372725052069031	18.0327533964896	0.441875663031528	25.0231235388059	0.467477087975526	30.0111164912773	0.570278873867286	40.0109313945624	0.691976266596235	60.0362024003238	0.760841103932138	70.0298277759087	0.804048404264724	80.0349146395607	0.862390897651788	90.0257159796611	0.904548455082236	100.000830666938	0.97202676482103	119.960272854946	1.13970140535208	150.008007134585	1.25361109795063	175.00518365935	1.27424734233531	199.997727354747	1.47328996098845	249.981979056375	1.62547049654713	300.961264597025	1.76866278609367	351.098639843462	1.84285500297393	401.244037036514	2.01315898857183	451.418929101326	2.10101091138821	501.532444224694	
0.0120611834288681	0.0599230435187373	0.0282225062985081	0.159400198004263	0.0277738729455068	0.266516721313956	0.0375383876389509	0.344301997546766	0.0473243776690547	0.571131779609654	0.0534694954431121	0.672281867437734	0.0646732388322303	0.786913664709774	0.0699287637001455	0.884587134854265	0.0730787463090064	0.989702006166956	0.100619549668732	1.99529880755792	0.127141806318293	3.00684323494408	0.151865957322548	4.01191260605799	0.1723209492601	5.00779628871246	0.211664674149649	6.01157927581088	0.230041078516728	8.01182878771238	0.237180441635825	9.00942850557076	0.257924818864693	10.001378697496	0.287106901305541	12.0087344720158	0.321534660734184	15.0467038512951	0.372564047292024	18.0329955403475	0.441760617539399	25.0230676594541	0.467245244312028	30.010341630932	0.570126527171361	40.0109947244944	0.692326350904256	60.036913930737	0.760966413649714	70.0295595550199	0.803993069014948	80.0357491045479	0.862453157060822	90.0261257615745	0.904626307162425	100.002201573702	0.972063540365993	119.958589023811	1.13971446610349	150.004728879278	1.25372575686823	175.004557810609	1.27433853942692	199.999798616055	1.47339770630856	249.982277079585	1.62530065647582	300.958910213669	1.76879229074133	351.099623320054	1.84287409938248	401.244066838835	2.01297880133206	451.420001984881	2.10103913552636	501.532146201485	
0.0121961035412418	0.0590478186188982	0.0282956333630823	0.157999052361135	0.0277319293926147	0.265310949675405	0.0374387594499379	0.342413450078129	0.0473230689774832	0.568302538177675	0.0536240143761901	0.670959796898201	0.0643562645930566	0.784793276138731	0.0699966472876473	0.881051077829387	0.0730940553604264	0.986678118326128	0.100689245330567	1.99637937452379	0.126993568739814	3.0067426521108	0.151756863406602	4.01145812066317	0.172340906501752	5.00831270705555	0.211559828062914	6.01184749669963	0.230129798208801	8.01138920347804	0.237248045844013	9.00868624151405	0.257826650806125	10.0008050028173	0.287032584013625	12.0083954706147	0.321653847753785	15.0462717176411	0.372427920309283	18.0322970484497	0.441564183819656	25.0228962961085	0.467193877046493	30.0101497784908	0.570209713526757	40.011318824735	0.692360442054497	60.0370629423418	0.760925537051979	70.0290529155634	0.804077004174069	80.0354063778568	0.862480427745841	90.0262673225991	0.9046461037946	99.9929554036206	0.972089559443688	119.959877974193	1.13973484926806	150.005533541945	1.25389956870437	175.003574334017	1.27427318991868	199.998457511611	1.47332179032286	249.982008858696	1.62511630796454	300.960668550606	1.76862944350558	351.10010015719	1.84303428071899	401.242964152959	2.01296576863093	451.418452264191	2.10097039119016	501.53292106183	
0.0123170398181999	0.0593130054334666	0.0278793710844557	0.15740983078961	0.0277039812781056	0.265122473278319	0.037377945785327	0.341188644535363	0.0472825490035381	0.566503397671956	0.0535200978105082	0.668754017692654	0.0643773512059471	0.780837192652651	0.0698671007333793	0.878212930625712	0.0729272490753212	0.983544450842032	0.100655656890791	1.99575073181578	0.127171177988466	3.00643857530463	0.151676524782441	4.01221528588036	0.172365534151506	5.00759977965855	0.211696862770846	6.01256368372549	0.229875843419374	8.01117313665099	0.237211531200339	9.01003479653804	0.25778554292316	10.000337478907	0.287089740581116	12.0075377225643	0.321737897317153	15.0470586851792	0.372319621894156	18.0329825018321	0.441618276961599	25.0231142255806	0.467289295945587	30.0109302267712	0.570263840755108	40.011195890161	0.69232663676499	60.0363290601879	0.760960703230781	70.0298203253284	0.80405931894623	80.0349071889805	0.862412894038774	90.0263045755003	0.90455208778174	99.8962915755474	0.972116907614746	119.959244674872	1.13960379262371	150.006427611574	1.25384023101141	175.005779705769	1.2743512932144	199.999589999808	1.47328127906551	249.982396288869	1.62522983685024	300.962248073618	1.76849300737905	351.100219366474	1.84326169313803	401.242576722787	2.01301706269451	451.419376136141	2.10115596983304	501.532503829336	
0.0123604952648855	0.059042259787545	0.0277796457497653	0.156492740031648	0.0278005113963762	0.263885676957975	0.0373555710339929	0.339836218702106	0.0471121879853017	0.564811010011281	0.0533191594784588	0.66588030560985	0.0645972770254703	0.778008707920229	0.0696887057657081	0.875005514038741	0.0727856954709238	0.980268756672053	0.100455989703463	1.99380799301741	0.127435560045908	3.00697385292897	0.151782998992753	4.01158198655971	0.172231554478485	5.00816555809575	0.211687533046114	6.01263772386665	0.229777805970065	8.01156708608134	0.237235023238998	9.00930929628688	0.25779116747415	10.0009353879715	0.287122475219279	12.0076094343991	0.321648775124925	15.046975797474	0.372312872023186	18.0322691087738	0.441763106356377	25.0231905940281	0.467223660390348	30.0101758555216	0.570273847432026	40.0111735384203	0.692415111201994	60.0360682898794	0.760922958455504	70.0298277759087	0.803963177879237	80.0345272093881	0.862445501606703	90.0253732529699	0.903908182286629	99.6437392570491	0.972160763167069	119.959520346341	1.13964106104495	150.006636227821	1.25363492809722	175.00335081661	1.27428136643032	199.998546918574	1.47343630916953	249.982783719042	1.62542793805068	300.959387050804	1.76870130848837	351.099951145585	1.84325292478835	401.243858222588	2.01296250195297	451.419286729178	2.10131188260968	501.533159480398	
0.012267849775304	0.0578125575255372	0.0281785232437626	0.155852077442233	0.0277131228029198	0.262382958951377	0.0373023542462238	0.337675957885231	0.0470107544623976	0.562785907376627	0.0530504721786806	0.662922716291654	0.0644828252165611	0.776563469976053	0.0697010253327735	0.872317891839039	0.0727317542306073	0.976258074402629	0.100340501844757	1.98908083268383	0.127467853277915	3.00691215281133	0.151775723733613	4.01157500164073	0.172157460229596	5.00786986319236	0.211706254242265	6.01187217674668	0.23003408841983	8.0112439171633	0.23728419127358	9.00875609070383	0.257716006066376	9.99994259815412	0.287174295276388	12.0078208446135	0.321562404606742	15.0466610104588	0.372482495206934	18.032244894388	0.441804298244639	25.0228180650159	0.467155662436438	30.0103081033209	0.570357142193372	40.0104135792355	0.69228455624365	60.0364929729532	0.760961830413406	70.0299171828716	0.804167264686961	80.0332010061048	0.862630165539474	90.025008174538	0.903391690954755	99.3380419496771	0.971948605031858	119.961979037822	1.1396587887411	150.006710733623	1.25362467778632	175.00580950809	1.27432491786799	199.999589999808	1.47354088019888	249.982992335288	1.62543986280973	300.958373771891	1.76865417271607	351.098371622573	1.84325744245955	401.244156245798	2.01308223163677	451.417975427055	2.10128274897683	501.533457503607	
0.0120611903195667	0.0575803999189895	0.0280607603517153	0.155685356157381	0.0274905314712455	0.262307987487682	0.0372203235311785	0.337164137947129	0.0470287226493217	0.560455505574984	0.0531156986650329	0.660946566297504	0.0641593459831369	0.773554657918686	0.0697242950647365	0.869267985175019	0.0725863642785953	0.972692331472095	0.100196034091274	1.98311431489295	0.127410127520994	3.0043668483358	0.151826697532822	4.011154043857	0.172255923601822	5.00776415808516	0.211877935570327	6.0117301500608	0.229952211544722	8.01146743457059	0.237331126401163	9.01006832414913	0.257889682767611	10.0003104705536	0.287171566699143	12.007821775936	0.321667000409265	15.0466218949125	0.372471554820923	18.0325093899867	0.441766778607864	25.0228478673369	0.467327279456676	30.0108091548423	0.570172016807726	40.0108457128896	0.692032613172107	60.0366233581075	0.760994734776376	70.0305653833527	0.804104681660794	80.0314799220687	0.862548446747642	90.0259245959079	0.902706364765871	99.0222118531747	0.971877170823604	119.96009404102	1.13960428909431	150.00601037908	1.25374974373894	175.005705199967	1.27432756290559	200.000424464795	1.47361415114697	249.98242609119	1.62544016556523	300.959893690261	1.76845989426885	351.099384901486	1.84333884521579	401.244126443477	2.01303934233453	451.419405938462	2.1010654572286	501.532682643262	
0.0119775652803137	0.0570956647318199	0.0278363816461246	0.15529422979845	0.0274099115469236	0.261330680907364	0.0372207306733971	0.335366452632863	0.0469852882614431	0.558241926543245	0.0532261397187162	0.659298358249364	0.0641878517066703	0.770440781038361	0.0695726892592077	0.86646988484015	0.0724758725027608	0.970300287760472	0.100043891372463	1.97659040056764	0.127164904878996	2.9964100942975	0.151955551817558	4.01181993946622	0.172220634954101	5.00822143744758	0.211859295212977	6.0116873092244	0.229838747889438	8.01150934408446	0.237191231426973	9.01066995850376	0.258226832946264	10.0007602993358	0.287263644283498	12.0079093202539	0.321679589780479	15.0457837046351	0.372419617324036	18.0334723774831	0.441852288432647	25.0226746413462	0.467281114273841	30.0086186842508	0.570037602084825	40.0112145166116	0.692088169835094	60.0358484977622	0.760748284808374	70.0303344153652	0.804010958257733	80.0319344074635	0.86233529106991	90.0269900288826	0.902009002894521	98.6971355865906	0.97199876494536	119.958328253502	1.13971619866617	150.005593146587	1.2537404756765	175.002888880635	1.27436784591325	199.997772058229	1.47346634931686	249.982515498153	1.62533351328604	300.96230767826	1.76838752387477	351.100040552548	1.8432806524559	401.243977431872	2.01296790527701	451.419823170955	2.10104046996609	501.532444224694	
0.0120764967287195	0.0568566713634183	0.0281930381113091	0.153948817988	0.0273245474944986	0.260046183411167	0.0373381675312398	0.334246042524987	0.0469302448008546	0.556158499835127	0.0531377490687347	0.656447521776212	0.0644402344526944	0.768187387968448	0.0695743873105625	0.863131792060636	0.0726001840928315	0.966370921589482	0.0999499918213865	1.96971141952762	0.127114517620937	2.98641816769968	0.151855920767641	4.00768626441513	0.172074734069788	5.00749128058376	0.211913666206281	6.01140046188504	0.229918787800612	8.01146557192553	0.23721392247001	9.0088594675047	0.258272929918453	10.0013591397228	0.287276521881585	12.0087363346609	0.321638843885136	15.0462437779651	0.372453876671137	18.0319394205981	0.441980914188288	25.0210783545292	0.467158906791805	29.9778645516526	0.570040567255839	40.0111213843586	0.692202456465214	60.0366717868791	0.76048789724585	70.0307814501798	0.804103207150144	80.0325826079447	0.862299205710649	90.0263194766608	0.901343726526591	98.3672536957497	0.972116061449978	119.958611375552	1.13981659501295	150.00662132666	1.25364725246933	175.002888880635	1.27431610928517	200.001273830943	1.47344866185385	249.982038661017	1.62534908198437	300.961234794705	1.76851125389754	351.099653122375	1.84316927511743	401.243619804021	2.01301952593795	451.422028542707	2.10119689113426	501.532563433978
