Repository: Hhunhun/Indentation-Yield-Analyzer

# Indentation-Yield-Analyzer

本项目是一套用于分析金属材料（特别是块体非晶合金）纳米压入试验数据的自动化工具集。基于 Python 开发，旨在通过载荷-位移（P-h）数据和压痕形貌参数提取材料的本构关系参数，如表征应力（$\sigma_r$）和屈服强度（$\sigma_y$）。

## 核心功能模块

### 1. 载荷-位移数据处理 (calculate_C.py)
* **自动化分组**：支持多列并排或垂直堆叠格式的原始数据读取。
* **数据清洗**：内置基于中位数绝对偏差的异常点剔除机制。
* **物理拟合**：执行 $m=2$ 约束下的 Kick 定律拟合，提取加载曲率系数 $C$。
* **稳态识别**：采用中段锚定与双向截断算法，自动排除压痕尺寸效应（ISE）及大载荷下的剪切带干扰，提取本构响应。

### 2. 经典本构参数求解引擎
项目集成了三种基于物理力学推导的主流参数提取模型：
* **Yao 模型 (yao_sigma_r.py)**：基于 CR-EMI 能量法，利用 $C$ 值与等效弹性模量 $E^*$ 求解隐式方程获得 $\sigma_r$。
* **Dao 模型 (dao_sigma_r.py)**：基于量纲分析，利用压痕形貌比 $h_p/h_{max}$ 求解隐式多项式方程提取特征参数。
* **Xu 模型 (xu_sigma_r.py)**：利用弹性回复比 $h_e/h_{max}$ 进行显式解析求解屈服强度。

File: data/Pd_Fn/ZT3.TXT (part 15 of 25)
i5.8Be24.9)_91Cu_9_Pd_[¦Ìm]	Y_ZT3:(Ti36.1Zr33.2Ni5.8Be24.9)_91Cu_9_Fn_[mN]	X_ZT3:(Ti36.1Zr33.2Ni5.8Be24.9)_91Cu_9_Pd_[¦Ìm]	Y_ZT3:(Ti36.1Zr33.2Ni5.8Be24.9)_91Cu_9_Fn_[mN]	X_ZT3:(Ti36.1Zr33.2Ni5.8Be24.9)_91Cu_9_Pd_[¦Ìm]	Y_ZT3:(Ti36.1Zr33.2Ni5.8Be24.9)_91Cu_9_Fn_[mN]	X_ZT3:(Ti36.1Zr33.2Ni5.8Be24.9)_91Cu_9_Pd_[¦Ìm]	Y_ZT3:(Ti36.1Zr33.2Ni5.8Be24.9)_91Cu_9_Fn_[mN]	X_ZT3:(Ti36.1Zr33.2Ni5.8Be24.9)_91Cu_9_Pd_[¦Ìm]	Y_ZT3:(Ti36.1Zr33.2Ni5.8Be24.9)_91Cu_9_Fn_[mN]	X_ZT3:(Ti36.1Zr33.2Ni5.8Be24.9)_91Cu_9_Pd_[¦Ìm]	Y_ZT3:(Ti36.1Zr33.2Ni5.8Be24.9)_91Cu_9_Fn_[mN]	X_ZT3:(Ti36.1Zr33.2Ni5.8Be24.9)_91Cu_9_Pd_[¦Ìm]	Y_ZT3:(Ti36.1Zr33.2Ni5.8Be24.9)_91Cu_9_Fn_[mN]	X_ZT3:(Ti36.1Zr33.2Ni5.8Be24.9)_91Cu_9_Pd_[¦Ìm]	Y_ZT3:(Ti36.1Zr33.2Ni5.8Be24.9)_91Cu_9_Fn_[mN]	X_ZT3:(Ti36.1Zr33.2Ni5.8Be24.9)_91Cu_9_Pd_[¦Ìm]	Y_ZT3:(Ti36.1Zr33.2Ni5.8Be24.9)_91Cu_9_Fn_[mN]	X_ZT3:(Ti36.1Zr33.2Ni5.8Be24.9)_91Cu_9_Pd_[¦Ìm]	Y_ZT3:(Ti36.1Zr33.2Ni5.8Be24.9)_91Cu_9_Fn_[mN]	X_ZT3:(Ti36.1Zr33.2Ni5.8Be24.9)_91Cu_9_Pd_[¦Ìm]	Y_ZT3:(Ti36.1Zr33.2Ni5.8Be24.9)_91Cu_9_Fn_[mN]	X_ZT3:(Ti36.1Zr33.2Ni5.8Be24.9)_91Cu_9_Pd_[¦Ìm]	Y_ZT3:(Ti36.1Zr33.2Ni5.8Be24.9)_91Cu_9_Fn_[mN]	X_ZT3:(Ti36.1Zr33.2Ni5.8Be24.9)_91Cu_9_Pd_[¦Ìm]	Y_ZT3:(Ti36.1Zr33.2Ni5.8Be24.9)_91Cu_9_Fn_[mN]	X_ZT3:(Ti36.1Zr33.2Ni5.8Be24.9)_91Cu_9_Pd_[¦Ìm]	Y_ZT3:(Ti36.1Zr33.2Ni5.8Be24.9)_91Cu_9_Fn_[mN]	X_ZT3:(Ti36.1Zr33.2Ni5.8Be24.9)_91Cu_9_Pd_[¦Ìm]	Y_ZT3:(Ti36.1Zr33.2Ni5.8Be24.9)_91Cu_9_Fn_[mN]	X_ZT3:(Ti36.1Zr33.2Ni5.8Be24.9)_91Cu_9_Pd_[¦Ìm]	Y_ZT3:(Ti36.1Zr33.2Ni5.8Be24.9)_91Cu_9_Fn_[mN]	
0.0122218220360357	0.0565213879765243	0.0281748904192375	0.153526797914507	0.02737220802924	0.258651818960213	0.0371001914374453	0.333404592618789	0.0469221589069027	0.555162916050151	0.0530786251987187	0.654240927663451	0.0644646375663983	0.765172347691659	0.0696541099288701	0.859439738511918	0.0725555013194267	0.962998777329951	0.0999679566962995	1.96286666459059	0.127010085035616	2.97800390146833	0.151630024338045	3.99746127435408	0.172099755901828	5.00283653057692	0.211955399472364	6.00561415500379	0.229854302038772	8.0037607406317	0.237329379996719	9.00024752806628	0.258160598847465	10.0014438900731	0.287180675709155	12.0076811462339	0.321718333402128	15.0471564740449	0.372503936388899	18.0133744372775	0.441922407863747	24.9967801497116	0.467080992647785	29.9020809747105	0.570079043325977	40.0106221954823	0.692315617775354	60.0373795920022	0.760648823419231	70.0313253425375	0.804115887176878	80.0331115991419	0.862318661499121	90.0273029532528	0.900843054413031	98.0352409389594	0.972143223356519	119.959840721292	1.13992925910743	150.007753814857	1.25352198982138	175.004960141942	1.27431892270591	200.000424464795	1.47330925882461	249.984542055979	1.62563209278965	300.959655271693	1.76863427287299	351.101828691806	1.84341730193097	401.246272210587	2.01316427409524	451.393358709932	2.1011278547353	501.536258921779	
0.0121349279192037	0.056895113883647	0.0275455862108358	0.152865529814108	0.027350022164676	0.257684262162636	0.0370430638108069	0.331699195546518	0.0468577698774573	0.553311970728678	0.052928343437035	0.651844809415758	0.0641680979066219	0.763342473542437	0.0695194884698226	0.857328430335547	0.072394087339655	0.960511738720229	0.099812397784413	1.9563986296171	0.126952097518851	2.96898124879401	0.151384313578248	3.98529075152708	0.172065750244103	4.99046391076082	0.211769320461894	5.99057143349309	0.229607641772335	7.98289539066106	0.237180844071989	8.97811930474445	0.25793966809596	10.0006792742756	0.287172604713467	11.9951678967158	0.321616586224332	15.045994183527	0.372343606084486	17.9682183330695	0.441473302816114	24.9335358993185	0.466705627556503	29.8108430316993	0.570112478673787	40.0082342845144	0.692392624546433	60.0335611696276	0.760933669474229	70.0273094797865	0.803944288334898	80.0278812918113	0.862334175546284	90.0222291081073	0.900282219917468	97.7023117607991	0.971978058032694	119.953939861739	1.13990724567434	149.995966996913	1.25368377504671	174.99691351528	1.27436476497594	199.987654170259	1.47332864352991	249.968046471321	1.62565811944889	300.963142143247	1.76872972827413	351.079506753398	1.84345561115761	401.222430353809	2.01291347226691	450.945519232683	2.10098402309845	501.505741345103	
0.0118630454502947	0.0563306378427922	0.0276698356453077	0.151831456215181	0.0272520798499692	0.257126865628203	0.0370800073809138	0.330608849694075	0.0467461145799542	0.551186459883719	0.0528508465138018	0.649196069931699	0.0639506683983212	0.759397740549696	0.0693867000107672	0.855077016326011	0.0722860262284364	0.956550416544916	0.0998922133749113	1.94950311760217	0.126823048351965	2.95889549145126	0.151542518910199	3.97211579735106	0.171895595959122	4.97533550757733	0.21158692833341	5.97276594369602	0.229492371377474	7.95780369904756	0.237032472636295	8.94979871791812	0.257967045172954	9.99066196913888	0.28695871590737	11.9649110903488	0.321579778525478	15.0298096605941	0.371975297633059	17.9132796170023	0.441127108968548	24.8575399808395	0.466266278371925	29.7159785187548	0.570025939464027	39.9686791540041	0.692251685970068	59.9741129898684	0.760877190315938	69.9577285108968	0.803930187328282	79.9483388971366	0.862181169430425	89.9311159623152	0.899592628460379	97.3677434549854	0.971730360823081	119.836578321751	1.13965317508386	149.849116060322	1.25352359120748	174.82523724532	1.27411287136367	199.791748613348	1.47315656326138	249.719793137623	1.62545894204121	300.944932925133	1.76849586812886	350.730551377135	1.84290483244011	400.823049450462	2.01183404641533	449.802659828043	2.10075102357108	501.007208119881	
0.0117994696528137	0.0554423198578482	0.0281132303395657	0.151671195980383	0.0272013051005911	0.255557325230051	0.0369995373878869	0.328132230255162	0.0467024883017906	0.548618046967905	0.0528761051346038	0.64672090568424	0.0640482766912789	0.756474144503858	0.0692922684096508	0.851244798736472	0.0722539761327462	0.951907017031415	0.0998453060182089	1.94336570212697	0.126818404739774	2.9484881950049	0.151614963388097	3.9593506250884	0.171657989131836	4.95943270970982	0.211331968853582	5.95303820419625	0.229462776527517	7.93315531695852	0.236853419258516	8.92134308932489	0.257948864548472	9.96555817033249	0.286763220041146	11.9280763529497	0.32138593173759	14.9924002971938	0.371726403257681	17.8556382029521	0.440931093933693	24.7781484604147	0.46606842616361	29.6185789458826	0.569765092378332	39.8668557991126	0.691866263540901	59.8220131194968	0.760253566378018	69.7797565006313	0.803640170672441	79.747128527093	0.861538199457546	89.7033144713842	0.898973485720916	97.035820105158	0.971260677790121	119.528914061195	1.13903848840575	149.470358363087	1.25275384270806	174.387292138634	1.27326237507233	199.283619040773	1.47231089794412	249.08604678215	1.62506082412553	300.646939517732	1.7676419818296	349.842501816807	1.84183599828141	399.806194258891	2.01047753940811	448.429279470683	2.09989865411735	499.740192246071	
0.0120766363030529	0.0554609281185626	0.0280699065942633	0.150624927877074	0.0271854699130376	0.254747627601373	0.0370498740605899	0.32726132727394	0.0468309762362432	0.546126235330215	0.0528623973322894	0.64510098655796	0.0641582551512178	0.754904400378903	0.0692901280819434	0.847636971669096	0.0722803822855717	0.949325216354227	0.0996260764932897	1.93695750462605	0.126741484331419	2.93780057047689	0.151349285095534	3.94676659505791	0.171608969331815	4.94258741344157	0.211044523436555	5.93302548000218	0.229290364055965	7.90650272878411	0.236584132338368	8.89254939065313	0.25770662155376	9.93462615513098	0.28659600884904	11.8903382326962	0.321108054830611	14.9471883136339	0.37155412021381	17.7981327619912	0.440628580156909	24.6973618188394	0.465751975793498	29.5202704022207	0.569504292170201	39.7441000390282	0.691463921984063	59.6390156928574	0.759772933054905	69.565678978508	0.802985310786546	79.5040756984046	0.860891266014484	89.4287456882677	0.898356644285362	96.7036210838615	0.970686533702531	119.163098021842	1.13832785277221	149.009718788981	1.25185276480912	173.848376768494	1.27231441079191	198.672418141115	1.47128316813779	248.322079185189	1.62422345315565	299.88477496119	1.76646560957594	348.773254144967	1.84063817124285	398.587696563624	2.00900482605597	447.008334609051	2.09859654274582	498.218485737232	
0.0121552657130871	0.0558797467708574	0.0276445246696294	0.150282695950988	0.0271175658902865	0.253940563869226	0.0369428118830532	0.326953088620214	0.0469064389967237	0.544105498269923	0.052819945251079	0.642159287930438	0.063971398439815	0.752186160951014	0.0691525604974286	0.8454283402883	0.0719763627812781	0.947260474304375	0.0994619204553843	1.93005873298226	0.126344299644274	2.92833437544747	0.151107704407941	3.93422261189622	0.171408455659593	4.92637215686513	0.211054651208714	5.91360228296984	0.229281781368386	7.88091650490698	0.236462660659373	8.86353217457408	0.257408816084029	9.90225338397497	0.286468269741643	11.8512357249356	0.320877312875211	14.8990165870725	0.371381494181298	17.7395097339939	0.440251889717921	24.6148298788422	0.465251521818694	29.4225448664629	0.569109703218913	39.6177270222359	0.690984667009603	59.4498082075854	0.759242600616342	69.343823050611	0.802437713996495	79.250226978944	0.860319688846817	89.1441260724033	0.897630717129501	96.3708856207876	0.970111247490426	118.783692124126	1.13750484879153	148.531346833896	1.25097985635644	173.291520401129	1.27149094762862	198.039476448308	1.47050778279725	247.531229894711	1.62320403128821	298.969515881814	1.765209265258	347.666991990481	1.83943503064816	397.322290015146	2.00747312458285	445.549719613711	2.09695024111006	496.641674736916	
0.0118124086952726	0.0556548905874288	0.0273794527961064	0.149824368850725	0.026914631816899	0.252834370981853	0.0368344807494024	0.325691990602592	0.0466135192481052	0.542456300691594	0.0526077485125516	0.640456539306613	0.0639023004891711	0.749675955693349	0.0690537010715479	0.842673371828119	0.0718395907819867	0.943917201043285	0.0992954649878567	1.92341688994154	0.126167314795036	2.91784698526349	0.150794571140993	3.92097734286915	0.171373497218132	4.90988495410981	0.211023229389073	5.89358117687299	0.229062515018414	7.85441292833742	0.236328140633029	8.83312169998958	0.257163894524095	9.87082217989717	0.28628307792364	11.8114049229563	0.320667050941929	14.8506809477458	0.37098451850337	17.6802049779044	0.439874620348448	24.5312660334813	0.464777881229153	29.3227126791413	0.568458279616333	39.4903779794317	0.690319152740986	59.254182047434	0.758667808473596	69.1163642863712	0.801801226372215	78.9894343186968	0.859872937199216	88.8527115273573	0.896801448944937	96.0370102189365	0.969399686305523	118.393698951884	1.13664972437993	148.046761094889	1.25023912362534	172.72257919261	1.27074067389945	197.388593758276	1.46938431027684	246.719697793479	1.62215345502752	298.020192749567	1.76390307001324	346.531732177688	1.83825305842778	396.022551192908	2.00608410667037	444.069438331023	2.09527582123341	495.014080581663	
0.0118534095212537	0.0549192476518303	0.0275780606098265	0.148718423345898	0.0268215317407641	0.251603060733288	0.0368034608798325	0.32438875024047	0.04643140061994	0.540105700832573	0.0524232886092762	0.638781322905092	0.0638939642033258	0.746636817446087	0.0691397389998912	0.839492847179213	0.0718322432929637	0.940085041661404	0.0992145009049245	1.91678622277119	0.126103279551763	2.90791070518687	0.150809186112635	3.90670435942982	0.171212157103899	4.89301684043957	0.210892221810891	5.87352095522987	0.22873657744557	7.82823903994362	0.236022564542406	8.80342182449576	0.257070555544839	9.83787385141739	0.286039853291659	11.7720993868842	0.320373103574944	14.802464517703	0.370582400588953	17.6200266412813	0.439465873760167	24.448698703228	0.464416487853736	29.2213605734502	0.568076981639397	39.3584244780374	0.689832695549278	59.0574159485054	0.75823668879598	68.8869087666263	0.801176504678651	78.7269429261543	0.859456519865913	88.5558133552524	0.896175450722522	95.7054295958002	0.968621017586769	117.999481300644	1.13593671631858	147.555276118577	1.24934184403245	172.145680764392	1.26977104601984	196.730275389162	1.46832392317293	245.895767926722	1.62092552274773	297.043630295951	1.76256770730534	345.378918797843	1.83685545918083	394.70993776801	2.00468363733192	442.576342050318	2.09390028256816	493.367174522421	
0.0119291839586552	0.0543292148110696	0.0278867096604462	0.147688700769418	0.0268027290873596	0.250909443726873	0.0367228983860997	0.322837137801028	0.0464508822613476	0.538556911464551	0.052399429451992	0.636356799320222	0.0637911539062561	0.744737035899428	0.0690350318344753	0.83609811834832	0.0718789708724058	0.936651546530183	0.0992697274024237	1.91021807062568	0.125774353859516	2.89797558926341	0.150795973974761	3.8933065863384	0.170983485463998	4.87643790241501	0.210804165459168	5.85368471665531	0.228347641904514	7.80221975108987	0.235793182102578	8.77348725572429	0.256940601580635	9.80500375403015	0.285701087943589	11.7332315724013	0.320134322943647	14.7528250268337	0.370327385061015	17.559932123686	0.439128388264738	24.3652000504442	0.464125447697547	29.1213346710423	0.567765484269801	39.2242283519899	0.689336516927293	58.8623672083229	0.757646402198781	68.6552329739689	0.800706072591625	78.4608752550951	0.858815924754043	88.2587885232834	0.895519810344757	95.372411010677	0.967949297811283	117.602156757443	1.13501040317499	147.059529410365	1.24834386384715	171.56624913889	1.26884498868748	196.068261532247	1.46740957080187	245.066682258437	1.61976455999435	296.056756239279	1.76123884043856	344.220264163087	1.83532959383466	393.388502856104	2.00316019670175	441.080593363046	2.09237109241824	491.710642313504	
0.0117130102457131	0.0537426853437337	0.0278290432782475	0.146823385723379	0.0268840476185775	0.249448155020963	0.0366552706038119	0.321541406226808	0.0462614508009962	0.536575057119903	0.0524964127081754	0.63286236077092	0.0637843324194922	0.742466064116754	0.0688577442297206	0.833185756380505	0.0718190352267084	0.933467762252421	0.0991558133682801	1.9033950853528	0.125713971961883	2.88788564096927	0.150596742183662	3.88018867566737	0.17086534211069	4.8596121639199	0.210472059667039	5.83462333842602	0.228170215384293	7.77568544087681	0.235647520114183	8.7430833003975	0.256645830013524	9.77185053459368	0.28540434421944	11.6925150826956	0.320026359010173	14.7024171948769	0.370084619213111	17.500122590785	0.43899754259997	24.2821298060244	0.463780015313899	29.0218079575107	0.56729810219421	39.091369605096	0.688819623569532	58.6630083074697	0.757090617409784	68.4218733501767	0.800174510513363	78.1944723079249	0.858023941111292	87.9590665812663	0.894799961052422	95.0380140682089	0.967237301471739	117.202872711639	1.13406620710125	146.560713063094	1.24752757372447	170.984358821909	1.26794139129918	195.404474437234	1.46614993257027	244.238922793435	1.61852772420671	295.064636974116	1.76011737710731	343.061222098159	1.83404978204486	392.05762060845	2.00162282579666	439.5831757458	2.09093250252769	490.048507268245	
0.0116814236518018	0.0535592148052488	0.0275475146641225	0.147223417854006	0.0269056334203646	0.249595129357789	0.0367459608842378	0.319585832639813	0.0461638672404785	0.534703855533395	0.0524077724317286	0.630234052174871	0.0637369751088362	0.7385544512815	0.068774503691725	0.831129745479375	0.0716913807590302	0.929898643277714	0.099161445139939	1.89709957787806	0.125665337522763	2.87855541902929	0.150440770436858	3.86648030651207	0.170652787645358	4.84329679017143	0.210112963742087	5.81488861400727	0.22812071302531	7.75002331421345	0.235475576787652	8.71401299893422	0.256385233695085	9.73800534251714	0.28518936030315	11.6527457480033	0.319823162666219	14.6516377652305	0.369889301875633	17.4387651998385	0.438560800364803	24.1998493231104	0.463390110822011	28.9213499214488	0.566716464911902	38.9596470716891	0.688272803927366	58.460505261754	0.756471525881305	68.189482301816	0.79962991064953	77.9288442211	0.857211097949935	87.6587560434101	0.893992868199746	94.7052115499128	0.966602885004258	116.803134180439	1.13328073573476	146.061717901896	1.24652305992131	170.402051272434	1.26685188867064	194.739823074913	1.46506713864262	243.407140015102	1.61734005600546	294.067421512066	1.75897161371904	341.899617033627	1.83262013310679	390.724443582082	2.00015161677504	438.083522954481	2.08933519091012	488.38652123459	
0.0118497348559699	0.0530123756848131	0.0275121945435211	0.145721689377597	0.0268637436324346	0.247851708132832	0.0366253709115774	0.318131339677992	0.046186273394849	0.533468514404504	0.0523238545457335	0.628130310994059	0.0635264488283189	0.73606327992805	0.0686876264118285	0.826787628804453	0.0716365493664157	0.925694536960262	0.0990956936030309	1.89068381338159	0.125599757532568	2.86815045088925	0.150193303179399	3.85368486626718	0.170452049765957	4.82704986862895	0.210043409920705	5.79419974965614	0.22788630911533	7.72482871146035	0.235042264747353	8.68383256101472	0.25608997431867	9.70518274257896	0.284851823558735	11.612960580828	0.319550087073466	14.6016136381562	0.369452314018662	17.3794045643972	0.438142237275676	24.1154025839907	0.46296188256906	28.8221417202226	0.566267753554777	38.8265275544867	0.68785519897431	58.2596115413708	0.755797857965059	67.9571583086775	0.798943932787988	77.6627318465594	0.856597259040122	87.360196391911	0.893397820233454	94.3710828283334	0.965807127104122	116.402456876129	1.13239577006561	145.561769066428	1.245654111493	169.819237083502	1.26580587463296	194.072295788618	1.46408273405578	242.573718109115	1.61615026009883	293.068745736289	1.75772915428574	340.731813086333	1.83114774685831	389.39117714875	1.99887047128495	436.584078779409	2.08774141717166	486.72098872474	
0.0117391075330423	0.0542495394409998	0.0277477718952384	0.145539455751848	0.0266380761699387	0.246705730311114	0.0366288863458064	0.317083048858562	0.0461824458860707	0.530816340668614	0.052332616195708	0.626915808206785	0.0634943692766382	0.733988176915047	0.0686042518594255	0.823798025274274	0.0716742398339495	0.921682690537676	0.0988673604115635	1.88436281095259	0.12556163497212	2.85829333322771	0.150069405998792	3.83982771833765	0.170347390004876	4.80953867675148	0.209995362208999	5.77445478068955	0.227527312495568	7.69727972535044	0.23467886399335	8.65257644557264	0.255921608918116	9.67216549623193	0.284552687354196	11.5734315273486	0.319284671312049	14.5522982475275	0.368942147414536	17.3196881637492	0.437734492010506	24.0319169697224	0.462720882875518	28.7219332785987	0.566052602274108	38.6929349254389	0.687278981576206	58.060047749561	0.755297863918249	67.7229567693178	0.79825274768364	77.3963959546114	0.856111826521649	87.0599603598572	0.892832285396502	94.0374085921488	0.964765564235072	116.004193559817	1.13169365306511	145.061417899626	1.24491478394141	169.236244080645	1.2648684051415	193.406169211408	1.4629931785225	241.741339284363	1.61499762234485	292.071381262635	1.75626844890603	339.563681313508	1.82996766480953	388.058894192011	1.99725545779196	435.085469069324	2.08637715848757	485.061327272121	
0.0114983820182035	0.0536174588431839	0.0277516624662004	0.145287271072918	0.0265126565766725	0.245798971412473	0.036726082962169	0.316002481892689	0.0461646902822611	0.528747174836742	0.0521522813937025	0.624916840810641	0.063537211887606	0.730750841591787	0.0687186097328156	0.821635145112783	0.0715332407361026	0.91968314106495	0.0986348790074767	1.87632293637845	0.125431891763278	2.84832678516885	0.149840181767367	3.82650095858918	0.170262662805399	4.79279070368766	0.209764949493559	5.75482296741041	0.227387755873814	7.66948673273757	0.234489318978616	8.62217155892332	0.25566978117345	9.63931030000518	0.284401260554732	11.5324635805597	0.318887413184345	14.5026391988851	0.368662852449626	17.2590981825677	0.437539042233162	23.9491466111574	0.462544069055045	28.6210598726882	0.565493256049254	38.5588542833851	0.686547033326597	57.8602827920846	0.754976938255184	67.4897759594514	0.79774919429078	77.1295757749476	0.855560864190883	86.7601862637785	0.892228246922264	93.7045092163095	0.964025589757506	115.605021272716	1.13094089221553	144.562735662799	1.2440226940621	168.652923252257	1.26394594082254	192.74005753536	1.46185584620504	240.90924358166	1.61378435418143	291.075506905029	1.75474761554794	338.396562819596	1.82870592195248	386.724674084408	1.99551060586529	433.589213742595	2.08480340730557	483.400205505775	
0.0114312360876658	0.052050683308794	0.0273991589182747	0.143757035395931	0.0268379602070022	0.244206235262549	0.0365711539939572	0.314603693659716	0.0460744176330775	0.526526436263051	0.0519740409586396	0.622437834857743	0.0633356041645444	0.727749829360612	0.0686791666995551	0.818161544905098	0.071365745915485	0.916613618420134	0.0985258799991285	1.87037190182464	0.12526867987401	2.83880773758583	0.149664516558567	3.81418584793933	0.170199031671732	4.77653959119379	0.209497522133549	5.73471850794709	0.227199220174098	7.64263111625153	0.234390883752738	8.59243722449588	0.255357558923361	9.60558617985759	0.284274996889308	11.4922490736979	0.318527441079879	14.4530127465313	0.368560417324284	17.1988770051083	0.437133600507076	23.8653629736794	0.462271396061458	28.5215350218017	0.564814426885779	38.4258912283679	0.686071046610457	57.658856355214	0.754227866470063	67.2566100507454	0.797186886102307	76.863679467234	0.854887302745259	86.4608592025143	0.891568498917169	93.3716396427912	0.963375901255771	115.205662721109	1.1299563011135	144.063144455182	1.24308257530706	168.067858988092	1.26290067236679	192.074169376718	1.46087585945162	240.077118076636	1.61261717345288	290.078053024412	1.75332619304602	337.231232464943	1.827249255166	385.393374604261	1.99401940759362	432.093912090138	2.08301895085159	481.727013799435	
0.0114778914186638	0.0516134091908874	0.02741927189016	0.142716151501001	0.026699038702102	0.244168123798376	0.0364332821812803	0.313163607093287	0.0458367182905187	0.525191210792777	0.0519745794464468	0.619326693737351	0.063272893433681	0.725032055593989	0.0683669936640066	0.815777592057958	0.0712653004618078	0.91380277060813	0.0984285544295228	1.86364705466339	0.124945872386106	2.82908147073981	0.149543527505465	3.80080600280663	0.169972866264542	4.75990943043006	0.209522938657203	5.71474815892815	0.226857609044733	7.61630495662402	0.234201513585086	8.5625576037537	0.255184281826489	9.57166368801103	0.284009118149965	11.4521109352836	0.318252987368363	14.403127386514	0.368351688796176	17.1397547882347	0.436907928843537	23.7824044879632	0.461899764482326	28.4225205356618	0.564431150346043	38.2932597241714	0.685669603945815	57.4600487972988	0.753460582439118	67.0236676594468	0.796375347307655	76.5980737321499	0.854278537581893	86.1615842953119	0.890805302595009	93.0387030140508	0.962799060992272	114.805417550453	1.1289949647113	143.562927398825	1.24224999176575	167.485193810765	1.26196869262611	191.407714973978	1.45972782505614	239.247451263092	1.61132047440369	289.075204923698	1.75205693034104	336.06316029676	1.825790484516	384.060376391818	1.99245797505009	430.59154728761	2.0813649907583	480.058530859809	
0.0115285948047239	0.0516228461074647	0.027594781891157	0.142940920372942	0.0263305809261342	0.24301859530951	0.0364325055019081	0.311835453853478	0.04584172663775	0.52285621058614	0.0520132972180791	0.616410490064098	0.0633365906214242	0.722432734411698	0.0682672273103797	0.812996954020534	0.0711876415379238	0.910500300915403	0.0985260513595875	1.85728961424039	0.12499649640967	2.81851584946328	0.14931299863663	3.78688319663871	0.169704190827501	4.74319079402594	0.209522436863533	5.69475499250722	0.226653232671391	7.58869450322711	0.234030143190743	8.53230545399936	0.255096386125016	9.53885226394321	0.283638357095438	11.4126033022223	0.317907373612496	14.3531628640816	0.367995252687805	17.0797794799233	0.436634969229587	23.6993882602502	0.461219470464815	28.3223959130657	0.56407316443841	38.1601066793579	0.685179359129219	57.2602316857607	0.753130144334564	66.7901143205682	0.795708546320938	76.3311864972639	0.853672810977762	85.8614823737025	0.890133511235666	92.70575893473	0.96191003294631	114.405209632698	1.12826645150276	143.06278484827	1.24130682266151	166.903348197265	1.26122828818051	190.739993972597	1.45864825310297	238.415281054586	1.61023104179936	288.073340299577	1.75103078759617	334.896786860873	1.8244153069125	382.728182842041	1.99106436216085	429.089003671157	2.07988101080724	478.391001594453	
0.0113467092560376	0.051488924837979	0.0273908540310947	0.142677647135135	0.0265069791876827	0.241181969071943	0.0363518912266395	0.310801656740927	0.0458586025724667	0.520079647084786	0.052031545072442	0.613557150661646	0.0632400022140059	0.719704948927873	0.0682617089563608	0.809063338690499	0.0710052447993764	0.9063833314622	0.0984107107313409	1.8510901494016	0.125029476905365	2.80703403964749	0.149294121039422	3.77329659790426	0.169632896137207	4.72626819798767	0.209249788430576	5.67456531703238	0.226461799554379	7.56125448185325	0.23404337190912	8.50233642629426	0.254976996216831	9.50493349738677	0.283275559521244	11.3730416524543	0.31774598394321	14.3026842516125	0.367706648999488	17.0190535256524	0.436207493304818	23.6153941438803	0.460715346156469	28.2227201879292	0.563616221062818	38.0274528234207	0.684767614855263	57.0598483301242	0.752663716655184	66.5567621473562	0.79503460957847	76.0651709802664	0.85298000994147	85.5612835945499	0.889527071488772	92.3718611811382	0.961274920201698	114.005612662523	1.12759305660113	142.561703524605	1.2403805164622	166.321130054753	1.2601717017049	190.073599174499	1.45763233508635	237.578670300255	1.60922468788953	287.072876384542	1.74987401017173	333.731635320145	1.82301459070352	381.401264303077	1.98958130288599	427.589619100727	2.07831017113171	476.723502131419	
0.0113313714678643	0.0502527069562372	0.0272279756236945	0.141192464185556	0.0267651992409738	0.23967265904806	0.0363763928102425	0.309075654157671	0.0458105562460822	0.518510717867044	0.0519382029382938	0.612472683782677	0.0630076023442932	0.717670940521523	0.0682919788027603	0.806498127195884	0.0708439289984675	0.902914504282483	0.0982723123663484	1.84354690256678	0.124792106179987	2.7978651693359	0.149257527899825	3.75951395577717	0.169463104873037	4.70978332353868	0.209061274590739	5.65431231162547	0.226441743790471	7.53443844657476	0.233764720106812	8.47396834201889	0.254646057147808	9.47193115220022	0.283009500998808	11.332427608227	0.31751041429679	14.2527672266292	0.367327222445337	16.9593352623594	0.435874135553287	23.5315453138251	0.460506865927739	28.1224614548888	0.563324473538068	37.8935733470335	0.68418919599103	56.8595618320307	0.752011712568096	66.323804854897	0.794514836527726	75.7968383328134	0.85236764479725	85.2616287077551	0.888916675492302	92.0388723983359	0.960634131310824	113.605933735965	1.12666498679108	142.060786113705	1.23935019232857	165.737719819402	1.25899454012578	189.407874928623	1.45653014944522	236.745263295429	1.60799535280514	286.073962190197	1.74859966477961	332.564367814628	1.82146145489353	380.07059067167	1.98813853257924	426.087522519088	2.07669774679135	475.058029226211	
0.0114612285887479	0.0499851881973641	0.0273619334208214	0.140845444679587	0.0264866633417287	0.23970412028729	0.036446934133351	0.308520818760197	0.0457573186025078	0.516559015089317	0.0518863380118111	0.610436230654685	0.0629487729555672	0.714793270317965	0.0681456060434943	0.803665509719733	0.0707393409346562	0.900602496100815	0.0981868168286442	1.8367560479212	0.124637940971967	2.78882877965426	0.149256495033998	3.74710524721302	0.169144880042282	4.69288401056367	0.208755880902542	5.63415709508425	0.226255975961078	7.50946270461629	0.233525182871942	8.44326356951479	0.254457287162264	9.43832344736893	0.28273401472994	11.292867821104	0.317205896837656	14.2011123538042	0.367132378426363	16.900065896526	0.435454954176561	23.4487339770688	0.460251296437538	28.0224318271908	0.562770577575915	37.7595597602019	0.683578614992995	56.6602997887207	0.751485197143486	66.0910636292649	0.794126955986255	75.5306216501493	0.851854752218044	84.9608711350843	0.888099558081313	91.7062710457064	0.959998026239098	113.204891353223	1.12590534959692	141.562655219815	1.23842724817466	165.153713537632	1.25807974243682	188.742404002475	1.45545400212233	235.910679098925	1.6065191286516	285.074660565679	1.74726740852148	331.398679832123	1.82013521960695	378.731006146292	1.98682517155273	424.587363088312	2.07530097998422	473.391483437447	
0.0114552464186177	0.0506897336915966	0.0271100124478166	0.140754844459679	0.0261579844193945	0.238669988480704	0.0361576481434935	0.306913821734026	0.0455755700586508	0.515055045618069	0.0517424498320054	0.607768922927676	0.0628637742959151	0.712128581935574	0.0680097287425191	0.800470200325657	0.0707772748004352	0.896430403995345	0.0981748077616273	1.82951745996914	0.124512818555016	2.77812904793335	0.148956278224572	3.73429839826713	0.169091514391348	4.67629622497507	0.208493169157612	5.61464495675026	0.226035648738649	7.48219916886194	0.233406912957731	8.41406102025219	0.254132098093384	9.40466451979846	0.282567525574767	11.2524568051883	0.316937111821821	14.151383455972	0.366836617375612	16.8404277269706	0.435181303128357	23.3658108816088	0.459820149020909	27.9228566848876	0.562026917484982	37.6268910031042	0.683029236256828	56.4606503152381	0.750828479303963	65.8574953892259	0.793559899772677	75.2644571215469	0.851221206435189	84.663838852535	0.887543391758678	91.3721348735468	0.959283347609041	112.805145371443	1.12510399634578	141.063317331927	1.23776441950611	164.569707255861	1.25728870010259	188.076292326426	1.45433281544008	235.076288617507	1.60530786249995	284.072408511386	1.74589829090573	330.233260070507	1.81902914041521	377.395385329604	1.98533298454828	423.088306343412	2.07370587057783	471.730212659496	
0.0113777846906446	0.0499627782489769	0.0270871309173016	0.139922736882613	0.0262327127461661	0.23717237819611	0.0359379795989275	0.304895820433667	0.0454948211432424	0.513093913199722	0.0514637297957376	0.605094281035741	0.0626805615179724	0.709350796073399	0.0678629656019331	0.796993922565698	0.0707439351402058	0.89331396597806	0.0980637753588619	1.82343673875297	0.124372571174195	2.76861232865666	0.148702493258922	3.72101541067758	0.169082278279107	4.65951798392901	0.208221396831445	5.59478916040255	0.226116657993677	7.4542720658047	0.233057880369047	8.38464240416255	0.253882955898859	9.37223866325822	0.282424409342096	11.2125114505378	0.316785685988615	14.1013109001261	0.366610942178842	16.7802419397673	0.435087522166748	23.2827126975131	0.459400867690008	27.8228549968655	0.561663391535149	37.4945686979878	0.682405640811585	56.2596560120216	0.75020950549466	65.6239271491868	0.792761073656349	74.9967801251552	0.850576869650468	84.3655772242456	0.88682988657753	91.0379614484859	0.958586335580372	112.406084843046	1.12439996796868	140.563890037075	1.23697049246996	163.987012276213	1.25631367012713	187.412877760425	1.45344744146786	234.243909792755	1.604199564717	283.072749259017	1.74458423348237	329.067482681039	1.81757298798073	376.063489803037	1.98366207289377	421.589339005476	2.07206837254823	470.065365603028	
0.0113785232017998	0.0493988770087463	0.0272389016440564	0.138797888440803	0.0262609203824429	0.23703937369724	0.0358573728906549	0.303786353365523	0.0455379887042972	0.511154550445521	0.0512664010779113	0.602504214871096	0.0627171994920399	0.706768937188553	0.0680351101203718	0.794493729025234	0.0706235455590626	0.889855557969152	0.0979000147663425	1.8171309867304	0.124170977394787	2.75865067004109	0.148664820736831	3.70665790971861	0.16892429624342	4.6431751361659	0.208094750470999	5.57431775986227	0.225832578038846	7.4278895611641	0.23293730603973	8.35347290171579	0.253649182409873	9.33846611433905	0.282343325796709	11.1729693585429	0.316289284463132	14.051736601834	0.366454196968693	16.7196985247124	0.434785978103407	23.199050131964	0.459179655094215	27.7225906758899	0.56129705203362	37.360823332045	0.681782168431888	56.0597047900392	0.749830910364391	65.3899118743332	0.792123576306689	74.7301685617382	0.849875640010979	84.063262480304	0.886197818425299	90.7034154944129	0.957870439615663	112.007143523932	1.12362913345407	140.06404550973	1.23605060935799	163.404227889603	1.25517479375232	186.746289247241	1.45214736473267	233.411262747113	1.60310064973543	282.074758936622	1.74327983304177	327.900632408016	1.81611900620306	374.728077602595	1.98215504787175	420.093143283389	2.07059052186971	468.395660768242	
0.011353976914352	0.0492981813981276	0.0273431183560909	0.138002204305824	0.026143259151532	0.235856041110905	0.0356194187498801	0.302725373276617	0.0455030082195779	0.508530199970227	0.0511087174321394	0.601367361099793	0.0626824514683464	0.704093713220036	0.0680022594510617	0.791034855355061	0.0705672796095369	0.886354600162137	0.0978108733801464	1.81041882883863	0.124128418933264	2.74767782798815	0.148486395457534	3.69238492627927	0.168758601104745	4.62665626844455	0.208000380089809	5.5539571867031	0.225472614135813	7.40091846068429	0.232876152180478	8.32381772970343	0.253469700379242	9.30520206752147	0.282156153832658	11.1324763862445	0.316043380835203	14.0028412376665	0.366154216028407	16.6590582521142	0.434134739659345	23.1153242364829	0.458872562862906	27.6216502147572	0.560906456564448	37.2263478092384	0.681325882014232	55.8590904664151	0.749384203714156	65.1548907711467	0.791697009457741	74.4642797046049	0.849025093052539	83.7625496111146	0.885547017845747	90.3720211357827	0.956977150329445	111.606347010338	1.12274974396244	139.562904581423	1.23505387245341	162.821458404153	1.25416084299728	186.076452281071	1.45107806246193	232.576440132041	1.60195196288466	281.074265219265	1.74202187345548	326.733215890894	1.81474122826544	373.394602553017	1.98068452482742	418.595725666143	2.06911558024127	466.728697746985	
0.0111709421547149	0.0492876858297676	0.027118938115341	0.137900166281089	0.0260535431014637	0.234890521581362	0.0357319424649456	0.300714182272261	0.0454754387080707	0.506829430406778	0.0512187621615006	0.599134922786814	0.0625538482448964	0.700917204899542	0.0678600369969828	0.787626447724503	0.0705607312884161	0.883625708732808	0.0978079137999859	1.80363484269671	0.12400634028222	2.73837275175649	0.148186174666705	3.67961789137156	0.168627252336533	4.61000794689148	0.207838164808843	5.53447205672249	0.225463650741027	7.37459183539551	0.232655858447829	8.29394555954149	0.253338909097834	9.27161019517319	0.281861141274197	11.0926381336849	0.315917231105467	13.9523924275184	0.365810731278873	16.5991723507658	0.433760749019734	23.033079143825	0.458471939957013	27.5215106910006	0.560490814228126	37.0922299142834	0.680810821801983	55.6595900045373	0.748701563916416	64.9236098592423	0.791065645981927	74.1977202952496	0.848471953097503	83.4618143901846	0.884645766214167	90.0394793877951	0.956149708512187	111.206459467534	1.12189219724486	139.061614641511	1.23405989830561	162.238346192011	1.25334125588801	185.409297523788	1.45027422237617	231.742720202845	1.60070907478666	280.074456955291	1.74076894291216	325.565531152884	1.81331330294933	372.062379200919	1.9791495510768	417.092526398628	2.06745614231814	465.060423423606	
0.0113308877563824	0.0482686116167497	0.0267766484243171	0.136549515781406	0.0259244545730917	0.234293325560671	0.0357881981029895	0.299770781652815	0.0454988635605392	0.504502055403359	0.0511996928689893	0.59656022344392	0.0623937587455267	0.698827782802635	0.0679534745305814	0.785483183543807	0.0705651925272906	0.87994058189541	0.0977258463762868	1.79666889941542	0.123803874843087	2.72803274336294	0.148123346824949	3.66670254335088	0.168528456653879	4.5929731264883	0.207618360192247	5.51562488267519	0.225182759791861	7.34815158875802	0.232409212651828	8.26384055874695	0.25310707878139	9.23886955161768	0.281548198139695	11.0524804374975	0.315697476623167	13.9012115978613	0.365295526318558	16.5398173032596	0.433511576656236	22.9509327713554	0.457994326726618	27.422751387234	0.559903027053224	36.9606154142901	0.680160919686628	55.4601826749126	0.747994694973123	64.6913305695852	0.790215538598972	73.9312651940178	0.848027747485022	83.1608556518472	0.883969915656268	89.7062000323635	0.955521196309702	110.806795442137	1.1212585697707	138.563036712807	1.23313369220601	161.659674525695	1.25254802475365	184.742336481592	1.44911817985217	230.911280151203	1.59955614321787	279.075483156304	1.7394858232099	324.399604751811	1.81203467781584	370.728725337415	1.97760160002129	415.591770921433	2.06589155287647	463.394086251089	
0.0114102662273474	0.048018031286398	0.0267448942432741	0.135768179834161	0.0257888853856377	0.232564354386849	0.0358001757553424	0.298228569750164	0.0455096735817626	0.503267470974024	0.0511676821711521	0.593796582042675	0.0622497990867123	0.696875265117693	0.0677463645188097	0.782935376138978	0.0704893935651876	0.876228388496973	0.0973813243632597	1.79035662813514	0.123734075303871	2.71889600367865	0.148134591183021	3.65430338084267	0.168417128596953	4.57620652697387	0.20755093813623	5.4940819955637	0.22493919314329	7.32136116484911	0.232093672259464	8.23373928324254	0.252780481884556	9.20564648299143	0.281215723127666	11.0121001552253	0.315490566397606	13.8511911960772	0.365008909574944	16.4796855327631	0.433198500424148	22.8666313185504	0.457822666318506	27.3226398031533	0.55951694888272	36.8264416399833	0.679625040933966	55.2596838352822	0.747604567860371	64.4566745448307	0.789682887336047	73.6643854097121	0.847371941302695	82.8613274249165	0.883546874078721	89.3732261507218	0.954777431116416	110.409150523985	1.12052949154621	138.063996848128	1.23232853357674	161.075608639282	1.2515715200056	184.075479747518	1.44799778196522	230.078096663784	1.59848731781939	278.081277728673	1.7382633547787	323.231979618443	1.81063659595173	369.398200717613	1.9761418550509	414.091164455843	2.06441790694475	461.727808683215	
0.011091889831099	0.0485505294950573	0.0267565241936174	0.135429251192675	0.0257478130952022	0.231740905198933	0.0358459980746849	0.297026465194076	0.0452179124537277	0.501400751377193	0.0509694461646919	0.591184455175592	0.0621493595411129	0.694005336532669	0.067575803720242	0.778693318428414	0.0703643985647971	0.873349437724936	0.0972922127211788	1.78334702911023	0.123458516674113	2.70961840146164	0.147899000442102	3.64097708675546	0.168178201625737	4.55986274788823	0.207233712821241	5.47400873540516	0.224624847623236	7.29522732332411	0.231866614313477	8.20329714369201	0.252440476273831	9.17236008443312	0.281043672044214	10.9727387398013	0.315175599938624	13.801708167393	0.365015819022288	16.4196860100658	0.432952056972592	22.7822069311715	0.457553009532411	27.2225114552671	0.55921149299977	36.6932215399476	0.679199815302956	55.0599635812873	0.747209510928344	64.2235682407667	0.78924836538867	73.3984667502577	0.846722043855713	82.5618290003068	0.882962996479818	89.0388068565129	0.954020018287161	110.011557759896	1.11952757832155	137.564822873005	1.23129664377344	160.489665206649	1.25063855328418	183.409800205124	1.4467627832752	229.244957879847	1.59709487025858	277.08549277803	1.73685154753628	322.065993612728	1.80920160206607	368.068450958156	1.97455258457123	412.589783129907	2.06280152100845	460.061024475884	
0.011038298758245	0.0478593826761349	0.0268606938985991	0.135103637552991	0.0256876629964723	0.230701651118431	0.0356858045698652	0.29597709753297	0.0449821381782198	0.499004749544816	0.0507361461717087	0.589056732439623	0.0621035396664972	0.690635520579463	0.0676572114910813	0.776339633563511	0.0702671717735879	0.870184279897782	0.0973599352364439	1.77687422110877	0.123258825563447	2.69881994955251	0.147631668260342	3.62674205470923	0.168072718881087	4.54376018133796	0.206888471277138	5.45442814486518	0.224422677652031	7.26829021611667	0.231669772386352	8.17310180461203	0.252262797865786	9.13924970583305	0.280917360974471	10.9329982761074	0.314769219576127	13.752321996252	0.364772129709842	16.3600161755444	0.432672049519744	22.6991832528782	0.456890428868681	27.1226047621431	0.558672499764633	36.56024730906	0.678733583303143	54.858760661824	0.746595717539757	63.9904917390236	0.788635135182525	73.1324735850009	0.846096598326646	82.2611012299569	0.882242505430556	88.7062800096858	0.953541814109663	109.6094797465	1.11852391614294	137.064948543339	1.23030360445233	159.906299674779	1.24971474856502	182.743450110507	1.44558060084314	228.411163444849	1.59585492048915	276.07903859648	1.73557476449462	320.900365234865	1.80774931112782	366.734320257517	1.97302806878153	411.091143617501	2.06118429412278	458.39355481517
