Repository: Hhunhun/Indentation-Yield-Analyzer

# Indentation-Yield-Analyzer

本项目是一套用于分析金属材料（特别是块体非晶合金）纳米压入试验数据的自动化工具集。基于 Python 开发，旨在通过载荷-位移（P-h）数据和压痕形貌参数提取材料的本构关系参数，如表征应力（$\sigma_r$）和屈服强度（$\sigma_y$）。

## 核心功能模块

### 1. 载荷-位移数据处理 (calculate_C.py)
* **自动化分组**：支持多列并排或垂直堆叠格式的原始数据读取。
* **数据清洗**：内置基于中位数绝对偏差的异常点剔除机制。
* **物理拟合**：执行 $m=2$ 约束下的 Kick 定律拟合，提取加载曲率系数 $C$。
* **稳态识别**：采用中段锚定与双向截断算法，自动排除压痕尺寸效应（ISE）及大载荷下的剪切带干扰，提取本构响应。

### 2. 经典本构参数求解引擎
项目集成了三种基于物理力学推导的主流参数提取模型：
* **Yao 模型 (yao_sigma_r.py)**：基于 CR-EMI 能量法，利用 $C$ 值与等效弹性模量 $E^*$ 求解隐式方程获得 $\sigma_r$。
* **Dao 模型 (dao_sigma_r.py)**：基于量纲分析，利用压痕形貌比 $h_p/h_{max}$ 求解隐式多项式方程提取特征参数。
* **Xu 模型 (xu_sigma_r.py)**：利用弹性回复比 $h_e/h_{max}$ 进行显式解析求解屈服强度。

File: data/Pd_Fn/ZT3.TXT (part 17 of 25)
i5.8Be24.9)_91Cu_9_Pd_[¦Ìm]	Y_ZT3:(Ti36.1Zr33.2Ni5.8Be24.9)_91Cu_9_Fn_[mN]	X_ZT3:(Ti36.1Zr33.2Ni5.8Be24.9)_91Cu_9_Pd_[¦Ìm]	Y_ZT3:(Ti36.1Zr33.2Ni5.8Be24.9)_91Cu_9_Fn_[mN]	X_ZT3:(Ti36.1Zr33.2Ni5.8Be24.9)_91Cu_9_Pd_[¦Ìm]	Y_ZT3:(Ti36.1Zr33.2Ni5.8Be24.9)_91Cu_9_Fn_[mN]	X_ZT3:(Ti36.1Zr33.2Ni5.8Be24.9)_91Cu_9_Pd_[¦Ìm]	Y_ZT3:(Ti36.1Zr33.2Ni5.8Be24.9)_91Cu_9_Fn_[mN]	X_ZT3:(Ti36.1Zr33.2Ni5.8Be24.9)_91Cu_9_Pd_[¦Ìm]	Y_ZT3:(Ti36.1Zr33.2Ni5.8Be24.9)_91Cu_9_Fn_[mN]	X_ZT3:(Ti36.1Zr33.2Ni5.8Be24.9)_91Cu_9_Pd_[¦Ìm]	Y_ZT3:(Ti36.1Zr33.2Ni5.8Be24.9)_91Cu_9_Fn_[mN]	X_ZT3:(Ti36.1Zr33.2Ni5.8Be24.9)_91Cu_9_Pd_[¦Ìm]	Y_ZT3:(Ti36.1Zr33.2Ni5.8Be24.9)_91Cu_9_Fn_[mN]	X_ZT3:(Ti36.1Zr33.2Ni5.8Be24.9)_91Cu_9_Pd_[¦Ìm]	Y_ZT3:(Ti36.1Zr33.2Ni5.8Be24.9)_91Cu_9_Fn_[mN]	X_ZT3:(Ti36.1Zr33.2Ni5.8Be24.9)_91Cu_9_Pd_[¦Ìm]	Y_ZT3:(Ti36.1Zr33.2Ni5.8Be24.9)_91Cu_9_Fn_[mN]	X_ZT3:(Ti36.1Zr33.2Ni5.8Be24.9)_91Cu_9_Pd_[¦Ìm]	Y_ZT3:(Ti36.1Zr33.2Ni5.8Be24.9)_91Cu_9_Fn_[mN]	X_ZT3:(Ti36.1Zr33.2Ni5.8Be24.9)_91Cu_9_Pd_[¦Ìm]	Y_ZT3:(Ti36.1Zr33.2Ni5.8Be24.9)_91Cu_9_Fn_[mN]	X_ZT3:(Ti36.1Zr33.2Ni5.8Be24.9)_91Cu_9_Pd_[¦Ìm]	Y_ZT3:(Ti36.1Zr33.2Ni5.8Be24.9)_91Cu_9_Fn_[mN]	X_ZT3:(Ti36.1Zr33.2Ni5.8Be24.9)_91Cu_9_Pd_[¦Ìm]	Y_ZT3:(Ti36.1Zr33.2Ni5.8Be24.9)_91Cu_9_Fn_[mN]	X_ZT3:(Ti36.1Zr33.2Ni5.8Be24.9)_91Cu_9_Pd_[¦Ìm]	Y_ZT3:(Ti36.1Zr33.2Ni5.8Be24.9)_91Cu_9_Fn_[mN]	X_ZT3:(Ti36.1Zr33.2Ni5.8Be24.9)_91Cu_9_Pd_[¦Ìm]	Y_ZT3:(Ti36.1Zr33.2Ni5.8Be24.9)_91Cu_9_Fn_[mN]	X_ZT3:(Ti36.1Zr33.2Ni5.8Be24.9)_91Cu_9_Pd_[¦Ìm]	Y_ZT3:(Ti36.1Zr33.2Ni5.8Be24.9)_91Cu_9_Fn_[mN]	
0.00967823452428344	0.037913476508044	0.0255633857472892	0.113779567580401	0.0245591037018305	0.199906744055688	0.0337295104546963	0.25475990555189	0.0434910439714434	0.437390255372276	0.0487536578669519	0.516469396214145	0.0599961118594531	0.607793042726022	0.0654325518888866	0.683471992539452	0.0681704717258127	0.766466207525872	0.0939574881940722	1.5702377331726	0.119610680660203	2.38893448476145	0.143214159170459	3.21385511202573	0.163137431764194	4.0267630212896	0.201324326102044	4.83453754033791	0.218496688620911	6.44241295394879	0.224853725935542	7.24380117544545	0.245593144701299	8.10571080245369	0.273171858503764	9.69399379004323	0.306473360617466	12.2029375131331	0.355217924231378	14.499735742689	0.421964162975767	20.1179986455442	0.445492344509892	24.0241952864021	0.544605161472424	32.4284311777388	0.662610667932934	48.6613084110212	0.728755825326603	56.759271479499	0.769808782598778	64.8655630670517	0.826152766987842	72.9635593975682	0.861094469591712	78.3745231337606	0.930353131597583	97.2083018563295	1.09268372085652	121.568024759864	1.20256470334452	141.823219884304	1.219427170841	162.080130073743	1.41195588188556	202.583965450917	1.55832074918671	245.081257123162	1.69619428838411	284.741507222552	1.76422355234296	325.407590777026	1.92660438914006	364.601191830904	2.01190653712514	406.738503176246	
0.0097836159152275	0.0368396870963663	0.025679553558066	0.113980944249724	0.0244007058436913	0.199090803655674	0.0336362429544119	0.252929100080137	0.04343168959909	0.43521494787577	0.0488782948727711	0.513833345999562	0.0599100056156959	0.604835511615484	0.0653922020268329	0.679971733224335	0.0682078487305391	0.763315252367305	0.0939185776590503	1.56371288752476	0.119264285844789	2.37861286998788	0.143157317387106	3.20019633579518	0.162865798653286	4.01006254567482	0.201269526982686	4.8140945451348	0.218235200616394	6.41521088548145	0.22468376905022	7.21305635607254	0.245496652199769	8.07246538208671	0.272915312143421	9.65375506879563	0.306223427220775	12.1534125749351	0.35496716593901	14.4402698678017	0.421614593334161	20.0348334062263	0.445126130838736	23.9232976661057	0.544179462167764	32.294838548691	0.662014455434913	48.4616067834768	0.728035609881769	56.5263067364596	0.769115333443424	64.5991303175606	0.82552951621938	72.6636213887241	0.860209379986616	78.0395226942928	0.929642252754908	96.8092115256111	1.09174958212364	121.068679421396	1.20159289856814	141.241240160359	1.21852242553942	161.418727164408	1.41083048028762	201.750796864659	1.55708188526954	244.08213431257	1.69489630805062	283.574120507751	1.76278029078665	324.074115727447	1.92506215906526	363.102343702252	2.01025811025793	405.073805131383	
0.00947324747833147	0.0368733784164985	0.0252578558276769	0.113176558069852	0.0243789466019925	0.198404491710356	0.0335299468420826	0.251781419684418	0.0434176533425868	0.432332097190636	0.0489671830934873	0.511708475438842	0.0599038638867284	0.602588172142019	0.0652696725661763	0.677448489451244	0.0679980992458115	0.759877333454066	0.0937569690648793	1.55635078292211	0.119147788353836	2.36806587516196	0.143036351221257	3.18658761815063	0.16267041265109	3.99259279764995	0.201244289048914	4.79362547290084	0.217907511528463	6.38836225391439	0.224555570084828	7.1830999012216	0.24536808678514	8.03935220951905	0.272734057203486	9.61320901111301	0.305948337209303	12.1030690042329	0.35474580404343	14.3801520671431	0.421182346287485	19.9508020369552	0.44459082150531	23.8239702555956	0.543830243623185	32.1626876069202	0.661323321812254	48.260694436643	0.727634472347547	56.2926155618465	0.768410027329305	64.3330328441804	0.824851525019411	72.3631171357816	0.859283126191371	77.7068915393423	0.928896714020756	96.4111121220649	1.09095402199288	120.568253748791	1.20064969817146	140.659707471229	1.21755149696889	160.750678337496	1.40977293141256	200.91667460413	1.55584212675884	243.082862490374	1.69340028016087	282.409058373986	1.76152994343549	322.739627398956	1.92344330318561	361.601230597205	2.0087048000931	403.408362028496	
0.00956643577363456	0.0372224970361388	0.0249682428890237	0.112565312175674	0.0244796254232849	0.19660792689351	0.033527106063752	0.250630625178989	0.0433944495249856	0.430175387040909	0.048828473139968	0.509554850294996	0.0599008898710627	0.600496014285178	0.0651282645653313	0.674990496462939	0.0678035592919519	0.756684468781632	0.0936163758257746	1.5502926462773	0.119174438140656	2.35850026145243	0.142871860174986	3.17394398347819	0.162569058814491	3.97612841229663	0.201075683323462	4.7743801584718	0.217727529601699	6.36237090473655	0.224294103276633	7.15341213292068	0.245195469736951	8.00565044111219	0.27248910811134	9.57295818267251	0.305805815736704	12.0526285759875	0.354496671732597	14.3203425342421	0.420757780771961	19.8672624059801	0.444236297899912	23.7244062891628	0.543428858028168	32.0292477147673	0.660844585136283	48.0617564935736	0.727094810227922	56.059464554301	0.767902340977142	64.0666149958498	0.82417202876141	72.064021042505	0.858674716208282	77.3745062535398	0.92806613293046	96.0107849950262	1.09020303380815	120.067761020965	1.19975531965423	140.076535654446	1.21663692279735	160.082972237275	1.40877137457634	200.081971198341	1.55459252771916	242.081951540524	1.69222599110713	281.241671659186	1.76013662660186	321.406927209723	1.92199901664496	360.100653933935	2.00712155110884	401.742173867585	
0.00985454877216709	0.0369169868663878	0.0253917022771875	0.111669278038047	0.0244047473369362	0.195055659617913	0.0336187281760717	0.248451679703848	0.0432604200844159	0.428965104308851	0.0486572512129628	0.507376603311754	0.0598454821934985	0.597507283869872	0.0650767384394516	0.671839774135005	0.067833826507365	0.7541455671485	0.0935255565135254	1.54444359154056	0.11886095579072	2.34874582209986	0.14283299436965	3.160150631142	0.162524272501313	3.96014924598163	0.20083321104876	4.75483588951051	0.21766310514419	6.3358631372156	0.223875992769469	7.12355672656429	0.244906188572546	7.97216287688731	0.272147663359858	9.53359956121612	0.305495190332324	12.002935999734	0.35422240329608	14.2595094778802	0.420364134164821	19.7837618905513	0.444031716737552	23.6238104173664	0.542890676926693	31.8949733576273	0.660246229790159	47.8630197161707	0.726554540493075	55.8255684887313	0.76750869326136	63.7989529006186	0.823376414983317	71.7710418756079	0.857821751242521	77.0411300405649	0.927408212037729	95.6118958299743	1.08937203318625	119.567037325151	1.19889465353581	139.492752890083	1.21570905068399	159.416368822931	1.40759457758692	199.248892019046	1.55344149709616	241.08215817771	1.69093414477844	280.076609525421	1.75870367224279	320.074972078514	1.92046128635996	358.602282642418	2.00550565568267	400.075032032402	
0.00960475773062315	0.0359907029364163	0.0256704690396582	0.111602921307757	0.0242921586985031	0.19544234764291	0.0335981546404362	0.247276990954748	0.043097332477227	0.427298182498616	0.0485075969327752	0.505526880351103	0.0596977857454543	0.594269133639399	0.0648885240634589	0.669055760053408	0.0678417357672651	0.750086281484522	0.0934820985049832	1.53791874589272	0.11875011288591	2.3384963848224	0.142694871265782	3.14758103661073	0.16237795502188	3.94312141049743	0.200595551526085	4.73491257227936	0.217458582972297	6.30971066924	0.223558856151326	7.09350155152513	0.244528822525908	7.93958800874221	0.271874497487011	9.49357318150545	0.305194368166177	11.9529817218495	0.353979500040262	14.1988002874149	0.420020224464463	19.7008406577363	0.443783043335968	23.5230320063539	0.542206318524361	31.7627330088935	0.659603778721084	47.6618615001889	0.725967185408313	55.5918624129577	0.766793543769004	63.53351852888	0.822630138050758	71.4735476570836	0.857089192252094	76.7087745570834	0.926553403422962	95.2128278509965	1.08847768186645	119.067721789004	1.19789525371222	138.909327753571	1.21464997265275	158.747604740315	1.40636670584293	198.417243351157	1.55219533635974	240.083243983365	1.68951255836374	278.912918298421	1.75726534734223	318.742152679997	1.91874955771237	357.102212618605	2.00394698093682	398.408665057564	
0.0095518418033364	0.0353693107198279	0.025491159507393	0.11071994023747	0.0242766085378593	0.194056117712183	0.033358336076263	0.246670350741522	0.0429245383700279	0.424925580144815	0.0485728957770718	0.502827150958505	0.0594442883256367	0.591753107615919	0.0647630406775083	0.666513191337813	0.0677540581058343	0.746926769800208	0.0934967776069077	1.52982566951904	0.118601912665118	2.32892727865337	0.14241068998595	3.13358046501152	0.162244823213311	3.92611359844763	0.200517137116256	4.71415385873845	0.217297586961395	6.2825803126075	0.223296270868372	7.06362984702445	0.244269500204366	7.90664526819761	0.271790365938199	9.45267880919646	0.304844924913737	11.9026586402429	0.353875195075298	14.139087612057	0.419784168862693	19.6171296634157	0.443311561930509	23.4243453457448	0.541705191136438	31.6285406081361	0.659178438965225	47.461008757997	0.725302744686915	55.3582159418261	0.766089153855111	63.2673540002776	0.821964944334769	71.1678503497116	0.856584454848548	76.3742137018499	0.925935034988081	94.8117705670939	1.08767224781007	118.568264691831	1.19693129885013	138.326155936788	1.213624384993	158.080449983032	1.40529026794739	197.585564880948	1.55081562023466	239.087473933883	1.68832940734493	277.752296710482	1.75579728504986	317.411121420738	1.91732532177846	355.601218722842	2.00250923918428	396.742596105937	
0.0098115677841335	0.0347168829075104	0.0252852670085313	0.109639424203297	0.0241245870743311	0.193140860495452	0.0334249096319564	0.244865927890825	0.0429668834539223	0.42211604200512	0.0485911227232429	0.500182893464124	0.0594838316739873	0.589676083750197	0.0645924890291851	0.662179631188638	0.0675601943532834	0.743793102316112	0.0935076465750354	1.52345414284276	0.118409453576942	2.31856817814796	0.142050496049135	3.1202783853101	0.16219100810028	3.90947296030543	0.200407023003389	4.69434276587221	0.217105662915149	6.2555021100367	0.223156201905698	7.0341390534387	0.244177133490957	7.87306922833235	0.271675649808346	9.41294952137298	0.304529601868803	11.8521939976117	0.353550545833028	14.0795667891404	0.41939188407617	19.5336533623726	0.442896809819205	23.3245261969386	0.541384624524305	31.4940874370702	0.658659948403796	47.2617057364957	0.724580172058816	55.1260856637739	0.765475835601148	62.9999675765154	0.821470927364998	70.8647830971655	0.855816654428455	76.0418433172079	0.925246559465063	94.4114732423761	1.0869343929093	118.068315856363	1.19609789820132	137.742566887511	1.21251816698103	157.414695934835	1.40431188534473	196.751040289085	1.54957627176782	238.088649146501	1.68696545288261	276.585267623533	1.7544104288184	316.082027312343	1.91587595851114	354.101387117598	2.00088340365329	395.079358374801	
0.00971444012020317	0.0351079255929323	0.0251375253571418	0.109127044016486	0.0239027963351943	0.19188117401354	0.0335489469126007	0.243679655817754	0.0430770845377915	0.420593795329214	0.0482878014111129	0.497957440070123	0.0595077001561442	0.587459885373842	0.064659444093898	0.658833854998248	0.0675512862906744	0.739650521493323	0.0933404743296379	1.51715886819865	0.118462823546917	2.30782793389698	0.141953389008559	3.10682077474611	0.162005500834562	3.89326026486594	0.200114616343683	4.67392025976477	0.216787268115125	6.22893380655129	0.223160514249406	7.00465803873953	0.243930575667107	7.83981076944994	0.271451359590087	9.37301999920547	0.30420305900325	11.8025144598737	0.353147260502849	14.0196939263074	0.419080933500551	19.450832712391	0.442441709990797	23.2234590759418	0.54102991473883	31.3622792219906	0.658041699285654	47.0618178444453	0.72422767051205	54.892614281278	0.764900619267208	62.7335497281848	0.820838596550656	70.5646960767165	0.854989105395517	75.7089662931093	0.924434357644563	94.0115260949297	1.08604302501443	117.568724648746	1.19522848459484	137.159857006703	1.21143385134777	156.748196828614	1.40318822525015	195.918646563172	1.54844603409133	237.08556262722	1.68555912171799	275.414543048783	1.75289592689989	314.747002542074	1.9143277749975	352.602956221438	1.99922114363065	393.416567678481	
0.00947231828033657	0.0347966746928964	0.025223818595198	0.107940895634688	0.0238929485113496	0.190314995107646	0.0333134774051282	0.242783447057152	0.0429667871639031	0.418531468897174	0.0481411494442483	0.495643161789786	0.0594022957997368	0.584215856169895	0.0650352021801344	0.655192383904462	0.0675314527490375	0.735623366456644	0.0931297448025255	1.50987895280931	0.118285942973792	2.29857151926754	0.141994021381515	3.09385350549437	0.161679946215729	3.87689925631349	0.199942861845703	4.65433035599949	0.216594660969961	6.20186538286706	0.223100098809632	6.97443988225755	0.24338998419209	7.80694719132042	0.271175000520624	9.33309327100554	0.303838524337838	11.7530388817698	0.352770074809771	13.9603044198676	0.418889374221409	19.3678108967428	0.441966582466184	23.1225800820961	0.540594840400595	31.229213721495	0.657562679598215	46.8611625426298	0.72371073272151	54.6595936588868	0.764275346079343	62.4674783318355	0.820223101819153	70.2645047481442	0.854173731592106	75.3748450221102	0.923866147894997	93.6113777818167	1.08516257254613	117.069118539969	1.19437369591933	136.576416969031	1.21060063969933	156.080863257405	1.40215327963225	195.085865407087	1.54732240006817	236.08465167737	1.68434505331585	274.244772148305	1.75138510766368	313.41153073699	1.91289293980358	351.103363034761	1.99767581153009	391.748650982953	
0.00931458089179445	0.0341972485913019	0.0253453275984349	0.107026293254111	0.0239211811318102	0.189932148788087	0.0332883827422153	0.241345295895356	0.0429460720323126	0.416499002993765	0.0482096078003871	0.493180628604145	0.0593731743002733	0.58211880886977	0.0649687517118206	0.653492196417595	0.0674797028816396	0.732436322550025	0.0929782867891629	1.50332919428378	0.118070383916298	2.28956469907623	0.141973935809447	3.08097797151186	0.161492144305058	3.86089564278208	0.199812460904854	4.63502497126724	0.216235327918648	6.17540697544022	0.222878547005702	6.94350600441098	0.243306896260066	7.77380654473811	0.270865662209855	9.2932671256389	0.303619579139932	11.7028601551554	0.35240250912594	13.9002117649173	0.418415151278751	19.2851709233321	0.441695680405759	23.0235357936352	0.540134157401061	31.0953025801418	0.657037174352972	46.6615205197274	0.722923139045179	54.4273851497421	0.763672921645261	62.2002930737398	0.819512960778839	69.9649020154111	0.853556620183602	75.0407982569135	0.923036801406653	93.2123470557402	1.08420651925169	116.56609261486	1.19339671457849	135.996180680864	1.20974782027058	155.414066127974	1.40113030347688	194.251623937274	1.54608462594976	235.08372582636	1.68326664144758	273.078130491529	1.75003836877506	312.076893396894	1.91149575029222	349.604753324676	1.99607273545651	390.080644880462	
0.0093000823980661	0.0336630332567272	0.0252938842300207	0.107595469563361	0.0237200770243402	0.18871619080936	0.0333022253694841	0.239343228941415	0.0428941335633596	0.415197974522654	0.0482933049891304	0.49067013230819	0.0592982049545002	0.579205399164109	0.0647523401303634	0.650736878711466	0.0672636522633504	0.730618846631988	0.0929327498910951	1.49712961302967	0.118026411712925	2.27908685494819	0.141890264654099	3.0673119775317	0.161273713817087	3.84422333967385	0.199611431407986	4.61487301435488	0.215876046602304	6.14843121834777	0.222501771522348	6.91412045027116	0.243229175283938	7.74156602138142	0.270552692812057	9.25337206240501	0.303411530090214	11.6528593111444	0.352062651272484	13.8404366909499	0.418096404674602	19.2007297721476	0.441411113759296	22.9247131599366	0.539693412504499	30.9620992439116	0.656455467949146	46.4622771028681	0.722391584760887	54.1927365755678	0.763002308205175	61.9328768476566	0.818820132175399	69.6649789077275	0.852904419468242	74.7074890991608	0.922147514694577	92.8124520623555	1.08331538469097	116.066441802601	1.19233792341778	135.415497357882	1.20863083584366	154.746836864889	1.399941756072	193.417814601115	1.54480621838448	234.084409300682	1.68193439711037	271.91232329974	1.74856013637612	310.742971312501	1.90985558387191	348.103014370889	1.99434322769814	388.412757987255	
0.00937147251474639	0.0337152091463003	0.0250290066027379	0.107468416797537	0.0238066364074683	0.18714232849259	0.0332686885948287	0.23819793505968	0.0428868947043828	0.412553251367007	0.0482667124175448	0.488294910609772	0.0591015872752683	0.576326157353781	0.0646523736267842	0.64768400345688	0.0670768803663314	0.727052463417214	0.0927392024622611	1.49083270857114	0.117918280249024	2.26900784969378	0.141769726902456	3.05396659133262	0.161236308095635	3.82719783249597	0.1993635795114	4.59455528203211	0.215829388258	6.12161378608547	0.222252176900044	6.88394513462558	0.242824832934618	7.70817950565109	0.270292040687029	9.21326372631167	0.303187519900293	11.6033082959155	0.351635022616604	13.7807072517865	0.417925659893352	19.1164730228241	0.441049313637472	22.825154781439	0.53912281283828	30.8291399141844	0.65583703690587	46.2619347254228	0.721884166862416	53.9600139763863	0.762426390378696	61.6666527144123	0.818308314624753	69.3648397332168	0.852172234758895	74.3759382783455	0.921612792950379	92.4116629993417	1.0826183110205	115.56795328086	1.1913183043424	134.82962843105	1.20760289249077	154.080501671433	1.39890805995721	192.586180834386	1.54366933708346	233.084094397251	1.68046641577302	270.744191526915	1.74718020093079	309.408333972405	1.90831208194224	346.603242370286	1.99273967601559	386.744960501011	
0.00937105960487885	0.0332968343273989	0.0250286732300021	0.106254670709819	0.0240841521927164	0.185943323494299	0.033191442102779	0.237592357136215	0.0428527324243818	0.410841800698288	0.0483217313668925	0.486075976473483	0.0590632323090838	0.573340570152015	0.0644809580923673	0.645168093848717	0.0671281525612975	0.723647548246145	0.0925811647567557	1.4841415054363	0.117753285528948	2.25912721613835	0.141473456261041	3.04035158726099	0.16129755030253	3.81049479574423	0.199254142164456	4.57479774021136	0.21580468229569	6.09582499955799	0.222077183707443	6.8535411792988	0.242568262752782	7.67500020918377	0.270306011259146	9.1736024250329	0.303002500970698	11.5526536634881	0.351432105742193	13.7203119170139	0.417535584582331	19.033639334327	0.440635697276961	22.7253468085032	0.538637920568196	30.6963053816763	0.655387827756906	46.0610335544594	0.721272885015078	53.7268331665199	0.761943475091231	61.4003615259458	0.817606234481113	69.0642088204102	0.851636990539744	74.0417648532847	0.920938787386239	92.0121852384506	1.08167009821651	115.068376974404	1.19056954183537	134.245488038836	1.20673533041188	153.415611890544	1.39770721649243	191.752550312153	1.54236381157007	232.083108941598	1.67903731323006	269.578354532805	1.74588689573205	308.075961608703	1.90689213122142	345.104871078768	1.9910940431976	385.079606805086	
0.0093226969536888	0.0326174163515935	0.0248734972284765	0.105052478842244	0.0238007978254532	0.186410992923695	0.0330682944738498	0.23670332246948	0.0427674605845347	0.408635177481698	0.0481604419777076	0.484616768691352	0.0590051087784699	0.570225529118527	0.0643247499933427	0.642918193238293	0.0671641504228061	0.720645604692439	0.0925168404775184	1.47709558483271	0.11771093953994	2.24830338569027	0.141402945235036	3.02696103191919	0.16108278396354	3.79356079100497	0.19914793359065	4.55458478167326	0.215718998753085	6.06817682759859	0.22194830685854	6.82354234927272	0.242496425095626	7.64076991524092	0.270061502292588	9.13349781422968	0.302730115508347	11.5025494426762	0.35122840839909	13.6609000588334	0.417131623272059	18.9509676959503	0.440110092423743	22.6244715399476	0.538157993452346	30.5638415155353	0.654856827787041	45.8594953588851	0.720711018878829	53.4928961227588	0.761396173192847	61.1344689435223	0.816788031340045	68.7652021340965	0.851034279799716	73.7092305558773	0.920046217604917	91.6132886228184	1.08060244866751	114.569456319009	1.18978070642705	133.661898989559	1.2057856646983	152.748665749508	1.39655230847067	190.918860185278	1.5411886048316	231.084060636809	1.67765510628877	268.411951294597	1.74433841766417	306.74418529142	1.90518607885105	343.607155438312	1.98943620968714	383.413478248817	
0.00925378952108187	0.0327495040798475	0.024804731925155	0.103763273801693	0.0234287089682765	0.185192488359924	0.0328183449215675	0.235088409201801	0.042669452375847	0.406462984094903	0.0480495664504059	0.481514766173289	0.0587090913403672	0.567720911796044	0.0642148611324632	0.639044473588493	0.0670351324173844	0.717069442591096	0.0924798062780932	1.46999727733679	0.117467772815817	2.23797734713468	0.141134059822584	3.01461588611774	0.160855483923144	3.77690827850051	0.19893437497914	4.53466844936108	0.215567060482887	6.04141853431698	0.22163727263554	6.79385411531053	0.242253606112829	7.60650283405812	0.269635597468209	9.09290984703319	0.302234310049685	11.4538356864022	0.350928363290679	13.6009014674587	0.416672445921303	18.8679384297218	0.439610768294567	22.5245424950829	0.537732491588075	30.4282744827231	0.65423387249801	45.6611944404265	0.720254071603441	53.2602368535094	0.760625063195664	60.8670266404082	0.816319306623457	68.463870866747	0.850183475321889	73.3769868310994	0.919419109877624	91.2132222660882	1.07984875807569	114.068702820874	1.18865589766221	133.077460574134	1.20473369871191	152.081540794546	1.39555147337452	190.086034325711	1.53991327916989	230.085757390044	1.67632517145111	267.245786474956	1.74298603107246	305.411455299866	1.90352986689524	342.111257739436	1.98781251080223	381.751611424446	
0.00918048296881961	0.0336717898713	0.0248139303697838	0.102728297984065	0.0236392566968675	0.182921705752139	0.0326466474510678	0.23311812362921	0.0426441669154977	0.404659070561215	0.0480889241657945	0.479020335190982	0.0586167218562355	0.566004891826161	0.0641133545909605	0.635475820275052	0.0670002293372143	0.71367104667774	0.0924365578898898	1.4636499650463	0.117346719329742	2.22751556832029	0.140879694156935	3.00031868829261	0.16074226956547	3.76081479234491	0.198709219844491	4.51475677366156	0.215300847122235	6.01599529188267	0.221187555557595	6.76401500709842	0.241944507396426	7.5733756916525	0.269305772802327	9.05331094436396	0.301939421392063	11.4036634790455	0.350594575981132	13.5418118468737	0.416234648587879	18.7848402456261	0.439295224680492	22.4239876014778	0.537321573248736	30.2946650898697	0.653828646437264	45.4615673186846	0.719794954526894	53.0265382283161	0.759849247400121	60.6011675855958	0.815639700710956	68.1635975817919	0.849421728923463	73.043193385631	0.918765048245957	90.8121202787041	1.07905570427077	113.568224994208	1.18772749057961	132.493513897006	1.20373264356732	151.414624455831	1.39452418693602	189.253968425329	1.53862279757201	229.08439940538	1.67498240533993	266.080605131907	1.74163373984817	304.07777163404	1.90225972474857	340.610919494734	1.98616869872569	380.09078768131	
0.00906168383415958	0.0324988109721581	0.0248431169046705	0.101901254473259	0.0238964865781805	0.182219168422113	0.0325637600487643	0.232078229264468	0.0425140438987466	0.403038074593259	0.0479132851446078	0.477812031519301	0.0586290361787909	0.56336971472645	0.0640730330935004	0.631691915041776	0.0668227891847324	0.710010425264423	0.092339866454916	1.45740498181884	0.117177367606163	2.21800397131752	0.140851733999277	2.98660822366162	0.160401457464298	3.74468824423948	0.198606929149772	4.49401854921632	0.214883342731442	5.98917366866899	0.221102822077527	6.73368742021913	0.241714829008481	7.5395793940088	0.269239539512662	9.01305918460093	0.301687592320284	11.3526316609934	0.350236627512582	13.4810439830889	0.416006973215832	18.7014552141911	0.439023984474303	22.3237772972089	0.536915282607625	30.1625271866143	0.653363849218459	45.2619327463625	0.719202819379528	52.7928843066042	0.759336663135214	60.3337066560312	0.814952476728203	67.8644716861944	0.84871364569281	72.7093701378416	0.917838463310317	90.4123146922823	1.07820909918776	113.068931809801	1.18695958249019	131.909835440766	1.20270956087427	150.749704872621	1.39336194186187	188.420889246033	1.53749665884409	228.085798135405	1.67368624872812	264.917718567574	1.7400122948159	302.743521724117	1.90093710311019	339.107869238824	1.98447730156611	378.419235102623	
0.00912522524182883	0.0314572904309666	0.0248190290174686	0.101764029919173	0.0234573986047356	0.182513218959166	0.032614882037404	0.230175377263841	0.0424904153864089	0.40058083830451	0.0478160786736932	0.474443670757549	0.058706208204329	0.560172484479655	0.0639921423172919	0.628875653917565	0.0666252413587178	0.707337704225207	0.092180658015813	1.45105243083912	0.116922245389344	2.20899854811001	0.140710926788818	2.97359485394462	0.160227227900897	3.72711162695425	0.198584779638824	4.47449756331829	0.21465592380482	5.96234133524621	0.221100789006197	6.70399592662808	0.241576269769185	7.50636005067268	0.269007293823447	8.97310358540257	0.30151705052075	11.3027248805579	0.349900599210997	13.4193531786766	0.41563426994633	18.6177051043241	0.438650538934905	22.2247125196524	0.536205592836561	30.0289420081467	0.652761253866233	45.0623950315835	0.718471886079481	52.560232487935	0.75871572718353	60.0674638963362	0.814349705981859	67.5643697645849	0.848127965495777	72.3747869308673	0.917102067206922	90.0137384516006	1.07745958042923	112.569660977135	1.18592910636471	131.327945123784	1.20177206456072	150.083846516301	1.39212805856452	187.590238955897	1.5362171942626	227.087956824615	1.67247906885342	263.751821968822	1.73863112205032	301.412162639327	1.89950640832616	337.607799215012	1.98274386201411	376.749738884084	
0.00906844144311355	0.0308610875784421	0.0246034700232651	0.101851523305328	0.0234071064055988	0.180665649681866	0.032611789829626	0.229265140457626	0.0424329147679896	0.39805788556971	0.04781308165727	0.472581520461884	0.0587269528792238	0.557362044121259	0.0637647354308956	0.626934021064697	0.0665513080511052	0.703158860031391	0.091956865196531	1.44480244175305	0.116864802725391	2.19907484088755	0.140614265694595	2.96022525335975	0.160242088276041	3.71038460864736	0.198264989743765	4.4550589994642	0.214530319809713	5.93599375520049	0.220941412326608	6.67431467758487	0.241422083399799	7.47252417182144	0.268654738868014	8.93343390222103	0.301502723284205	11.252729624482	0.349596029353337	13.3591273446045	0.415274712067992	18.534377814886	0.438133539580875	22.1264579926973	0.535797799800422	29.8959118979073	0.652206495275352	44.8619744230457	0.717645205606595	52.3255354849891	0.758092100745694	59.8008411570489	0.813729406600837	67.2644764592223	0.847589154209291	72.0421781276575	0.916299013232585	89.613262312957	1.07660304392016	112.069637635864	1.18493464170677	130.745190539495	1.20083240626911	149.416870572944	1.39093959486807	186.760140008699	1.53508217095594	226.09179934496	1.67118629339659	262.582408696195	1.7373824864002	300.078747194391	1.89785106536999	336.10775899352	1.98107208928806	375.082030804802	
0.00887866644878485	0.0300408361737458	0.0246926614011196	0.101242554785775	0.0235979539564838	0.179855282665119	0.0325787849391163	0.227348478690104	0.0424333099427126	0.396379875200598	0.0477960061314	0.470532785518022	0.0586237905305799	0.554435304861882	0.0637702998475561	0.623585800152664	0.0664829665002866	0.69990586684809	0.0917597354703301	1.43794872283667	0.116843581323947	2.1884626534845	0.140555765007453	2.94723935765739	0.160119362827295	3.69390508930292	0.197881430454364	4.43439434949886	0.214431130509404	5.90925269138569	0.220681144692274	6.64400385451112	0.24126852983791	7.43918142825004	0.268438442491204	8.89314675220185	0.301091793213014	11.2033658050818	0.349434814752332	13.3000768395657	0.414846957546804	18.4508959259078	0.43786857127054	22.0249196225001	0.535457109193328	29.7626098414889	0.651599148917788	44.6621982896989	0.71700013001815	52.091505308975	0.757512831918721	59.5340209773852	0.813083440071457	66.9643223835512	0.84688401320418	71.7175861487892	0.915481131540533	89.2132704620291	1.07562865930157	111.570299747975	1.18398435161698	130.161795205304	1.19986344122926	148.747376333465	1.38983634300811	185.923752771776	1.53377701525328	225.091663255455	1.66972194109736	261.414366330333	1.73608326352542	298.74643443533	1.89631503907352	334.605990237412	1.97957213357503	373.415097585866	
0.00887640987237098	0.029869232721566	0.0248560061013642	0.100338546198982	0.0235057669693763	0.178588029187648	0.0325909844543345	0.225861374887805	0.0423717805217768	0.395491422610445	0.0476882884424702	0.467684713908633	0.0585667207536259	0.552151410979099	0.0638015194450785	0.620618024494292	0.0664057739885698	0.696486749008433	0.0916558705581324	1.43067893557984	0.116540717946047	2.17938412145836	0.140358586936887	2.93404787250646	0.159852061900142	3.67708377458983	0.197786938069915	4.41525380885449	0.214148003774873	5.88243293081707	0.22031973069671	6.61334378548848	0.241009946774036	7.40566732133305	0.268154829815851	8.85299650659464	0.300686570673656	11.1537700863714	0.349179723414736	13.2407404185102	0.414600449088931	18.367121601655	0.43756169411945	21.9241020959414	0.534853817264124	29.6291550481756	0.650917848000989	44.4630033016111	0.716376480212809	51.8592222940278	0.756942125060339	59.2679831086469	0.812481281410682	66.6649208164846	0.8460783504206	71.38867283338	0.914749666746529	88.8131295994964	1.07481174914207	111.069643107384	1.18296500549479	129.577744220052	1.19873110268073	148.079074186824	1.38878478631491	185.08882584858	1.53255950184799	224.088219108323	1.66849616426494	260.247992894446	1.73460869890762	297.412214327728	1.89471683931163	333.10749973661	1.97805107470941	371.750012110831	
0.00913806630551608	0.0303759121958577	0.0248522376740875	0.0993692941033605	0.0234103027556175	0.178260727525878	0.03269632444617	0.225201576530774	0.0422613137024769	0.392849813564509	0.047401743465924	0.465952424898297	0.0585524430662967	0.549409131788395	0.0637489368472412	0.616663337992007	0.0661291735871909	0.693079389115721	0.0915207431348166	1.42453232329465	0.116371060649712	2.16838077859255	0.140178070125359	2.92022658049435	0.159702554390589	3.66012392565034	0.197673860788377	4.39551582480688	0.213911970585897	5.85534122406958	0.220059396752208	6.58369606405636	0.240757943902892	7.37228965316676	0.267890850011226	8.81433265174591	0.300292785177176	11.1034907769238	0.348718697371175	13.1807455524256	0.414232680612546	18.2840457693001	0.436838105971237	21.8249087958756	0.534398100722674	29.495601534674	0.650390335135681	44.2629738485361	0.715860976327255	51.6255050423839	0.756229853194673	59.0033310478339	0.811856245180425	66.3646475315296	0.845428030886632	71.0479205459645	0.913974690133901	88.4138232019509	1.07398461996409	110.571132233902	1.18204436040961	128.993484618554	1.19771057859855	147.41585333591	1.38777049953306	184.254092640471	1.53126079009429	223.087308158473	1.66702258290821	259.081291633027	1.73325781066841	296.07814323173	1.89313731101326	331.60874101492	1.97643609771864	370.082780868685	
0.00920084262768588	0.0301640363201963	0.0248422836918374	0.0988646991908262	0.0233034934350709	0.177697655744776	0.0326382804621441	0.22356480628746	0.0423417749352562	0.390866562236065	0.0472956063681953	0.463214598593441	0.0584160890445774	0.546433556303831	0.0637544646862068	0.613680894003782	0.0659896551234403	0.689915919310653	0.0914719314882911	1.41697417529935	0.116547472304855	2.15731526994784	0.140076380453835	2.90712054418558	0.159642581398872	3.64367118182865	0.197372155137586	4.37486002240558	0.213844095103847	5.82923765052682	0.219919153780642	6.55367162266071	0.24052516334638	7.33995646321829	0.267726163640449	8.77408368595048	0.300172781987274	11.0529674609732	0.348470964878922	13.120580254318	0.41389544335242	18.2003385002695	0.436450725127792	21.7242253797613	0.533990487749024	29.36304453628	0.649935802142323	44.0630151759734	0.715430553913392	51.3936243587699	0.755433709258257	58.7406645666556	0.811165380238624	66.065551438253	0.844682213925608	70.7117205630776	0.913235019025934	88.013890955665	1.07305766791285	110.074953392037	1.18136412617193	128.410730034264	1.19693445948044	146.750576124848	1.3866410469322	183.420506821719	1.5300330084967	222.086501516746	1.66563591492014	257.914024127511	1.73189840021062	294.747439798002	1.89157957780523	330.110310118761	1.97473558527425	368.420526614142	
0.00911039432487715	0.0296998338844386	0.0246205862581243	0.0989456951471402	0.0233211737079848	0.175972657243623	0.0325298819924152	0.222977069011218	0.0423634901879726	0.389719027359491	0.0473031536026353	0.460501830685418	0.0583260687809017	0.543962699423075	0.0637283017861126	0.611556430896669	0.0658928472760505	0.687108796788771	0.0913992070490285	1.40980159483163	0.116393163286078	2.14744325112581	0.139827787550433	2.89421287957578	0.159430540959574	3.6267630212896	0.197061288974643	4.35485987106567	0.21377721093319	5.80231591014113	0.219651535822567	6.52410446062747	0.240223321402364	7.30702117325393	0.267398285462037	8.73320980273716	0.299918341908993	11.0030346035069	0.348056810502044	13.0602584940253	0.413708547720557	18.1184286837226	0.436119597727959	21.6248942439611	0.533627078214515	29.2295580780006	0.649395187285484	43.8621289061704	0.714890172047306	51.1608496055267	0.754915403640112	58.4713000138389	0.810565864994378	65.76472681036	0.843817949566446	70.3776514461402	0.912490857813919	87.6133850147003	1.07222531496982	109.574110486939	1.18046280127466	127.828809914962	1.19594158978819	146.083659786133	1.3854927917376	182.588500525979	1.52880949721102	221.08846649087	1.66448051067846	256.74878317982	1.73024821966843	293.414054155386	1.89008650514793	328.611014955294	1.97324868014375	366.754964301971	
0.00898104808827016	0.0294059834362105	0.0243781398341515	0.0973328118715392	0.0233310504886885	0.174975530955706	0.0324258820224303	0.22160533278737	0.0422207134165157	0.387306319929225	0.0473554682997203	0.458040578068257	0.0582135260901441	0.541616174100124	0.0636020112054236	0.607990862589109	0.0657686295312903	0.68327850005195	0.0913188750518182	1.40367128069072	0.116253124326519	2.13811605598405	0.139554496225494	2.88045212352815	0.159301491609342	3.60985788754877	0.196890982398054	4.33443317400685	0.213438529724279	5.77624912383832	0.219352881897594	6.49339503151071	0.239998167111743	7.27345863756536	0.267019873610004	8.69290309494484	0.29946592324763	10.9524628587847	0.347788173694568	12.9999525662156	0.413367904884432	18.0346711232754	0.435798970681681	21.5251514636025	0.533084652581289	29.096801776585	0.648800559325144	43.6624980591384	0.714332117619369	50.9274490035431	0.754387818542089	58.2015070526581	0.809912863292086	65.4644386242445	0.843301763012829	70.0438952535729	0.911769054603982	87.2143989921053	1.07149842528355	109.07137513446	1.17945240704836	127.246189441116	1.19495419643567	145.416549732332	1.38444516385778	181.755212730437	1.52768579017217	220.088285697884	1.66311967984295	255.582350139291	1.72863287287818	292.08248645435	1.88860853750091	327.110736315234	1.9718158524333	365.085229664864	
0.0089765714334654	0.0286977963253651	0.0245783439245825	0.0961802565844503	0.0231534243161615	0.173175109881507	0.0323657879063739	0.220006252002707	0.0420579280729801	0.384890498389249	0.0472845198227571	0.455845741902442	0.0581903242050366	0.539440139007891	0.0634729335953562	0.605010746907209	0.0657132857948425	0.67965035851188	0.0913012445100832	1.39807775757325	0.116191787532206	2.12848012742348	0.139381452128045	2.8669370037979	0.159112513505196	3.59424752495581	0.196891639917638	4.31421555885609	0.213123845918763	5.74895066348909	0.219146506667354	6.46303577966539	0.239798971418149	7.23951612228439	0.266912994635307	8.65210930546913	0.299292758482833	10.9015008899223	0.347463462146816	12.9410547980718	0.412906948404874	17.9512432510039	0.435618406937417	21.4253975073735	0.532410635517915	28.9634661925556	0.648182142810501	43.4620103953784	0.713809332560775	50.6937839059609	0.753847251668813	57.9342025852786	0.809044549894478	65.1640386794254	0.842728264136752	69.7102806220303	0.910795884886849	86.8143251847948	1.07070444186736	108.571098473461	1.1783943299152	126.66291331621	1.19395450553314	144.749633393617	1.3833272155413	180.920270906081	1.52652633690644	219.086316765639	1.66182306673174	254.414933622169	1.72727151528099	290.753064520424	1.88711380380651	325.609861628755	1.97012938772106	363.418922294668	
0.00898292536537573	0.0288231064994234	0.0247784669390166	0.0958384612158008	0.0228424376153167	0.172570230449939	0.0325058344445837	0.217888977541375	0.0419498479249433	0.383393281006346	0.0472628397012777	0.454368227811823	0.0582060838943479	0.536457345773716	0.0634952554272002	0.602344894371654	0.0656967297839893	0.676953946955798	0.0911932768017919	1.39090866956502	0.115962219549614	2.11859087913464	0.139421218079967	2.85353899787586	0.158822542754611	3.57675076857756	0.196854047716305	4.29450737712945	0.213075853600387	5.72183055140442	0.218875134128875	6.43463463344018	0.239538319825714	7.20622367012963	0.266724351979028	8.61268083482296	0.299161996086996	10.8517040055454	0.347182549023481	12.8807302438115	0.412661102510255	17.8676645044826	0.435240217284468	21.3260253933819	0.531889182279593	28.8301697240724	0.647865892872768	43.2616531167727	0.713039056536726	50.461202867804	0.753220694332635	57.6673302515531	0.808334887443374	64.8641975281245	0.842110693510547	69.3762785603151	0.909830200619631	86.4144301914101	1.06979962688811	108.071827640794	1.17757194602085	126.078296086859	1.19287791315428	144.083208793198	1.38214901854704	180.087549354637	1.52518777603082	218.088266838602	1.66050494340431	253.248888011813	1.72577949741034	289.420572947438	1.88534469354606	324.11062606993	1.96833756765454	361.751154610745	
0.00900457250821543	0.0283566703447843	0.0245279063125202	0.0957868164711083	0.0226947997460054	0.171020029546207	0.0326080491070267	0.21665015850491	0.0418974986932581	0.381652406366433	0.0471359962089255	0.451784302555113	0.0579589803765504	0.533666928849724	0.0635821798174756	0.599394697426043	0.0656365887671124	0.673550137730233	0.0909315371655315	1.38441281133094	0.115768733736503	2.10940408086433	0.139302709345524	2.84036707049806	0.158624540088128	3.56043655898226	0.196603860382838	4.27480664598306	0.212894516558528	5.6957479326186	0.218756058655561	6.40439272823368	0.239375165765785	7.17338896299856	0.26641220369342	8.57366959667041	0.298895909194157	10.8022787188582	0.346998079312284	12.8200359545066	0.412454206245841	17.7833984419338	0.434742856872231	21.224649073305	0.531619427044009	28.6969198217158	0.64744784298908	43.0629349658205	0.712286795559676	50.22809656374	0.752668483345636	57.4005063465992	0.807624277499604	64.564736356416	0.841412781000553	69.0430662601056	0.909183746758366	86.0145575497661	1.06886307719682	107.571580782116	1.17672031822506	125.495079566595	1.19197223872455	143.417454745001	1.38096987629528	179.255185431045	1.52394494157701	217.087922132851	1.65913701840533	252.080637029704	1.72452072741645	288.083909049516	1.88370675317878	322.609363953278	1.96661804049605	360.083506136106
