Repository: Hhunhun/Indentation-Yield-Analyzer

# Indentation-Yield-Analyzer

本项目是一套用于分析金属材料（特别是块体非晶合金）纳米压入试验数据的自动化工具集。基于 Python 开发，旨在通过载荷-位移（P-h）数据和压痕形貌参数提取材料的本构关系参数，如表征应力（$\sigma_r$）和屈服强度（$\sigma_y$）。

## 核心功能模块

### 1. 载荷-位移数据处理 (calculate_C.py)
* **自动化分组**：支持多列并排或垂直堆叠格式的原始数据读取。
* **数据清洗**：内置基于中位数绝对偏差的异常点剔除机制。
* **物理拟合**：执行 $m=2$ 约束下的 Kick 定律拟合，提取加载曲率系数 $C$。
* **稳态识别**：采用中段锚定与双向截断算法，自动排除压痕尺寸效应（ISE）及大载荷下的剪切带干扰，提取本构响应。

### 2. 经典本构参数求解引擎
项目集成了三种基于物理力学推导的主流参数提取模型：
* **Yao 模型 (yao_sigma_r.py)**：基于 CR-EMI 能量法，利用 $C$ 值与等效弹性模量 $E^*$ 求解隐式方程获得 $\sigma_r$。
* **Dao 模型 (dao_sigma_r.py)**：基于量纲分析，利用压痕形貌比 $h_p/h_{max}$ 求解隐式多项式方程提取特征参数。
* **Xu 模型 (xu_sigma_r.py)**：利用弹性回复比 $h_e/h_{max}$ 进行显式解析求解屈服强度。

File: data/Pd_Fn/ZT3.TXT (part 18 of 25)
i5.8Be24.9)_91Cu_9_Pd_[¦Ìm]	Y_ZT3:(Ti36.1Zr33.2Ni5.8Be24.9)_91Cu_9_Fn_[mN]	X_ZT3:(Ti36.1Zr33.2Ni5.8Be24.9)_91Cu_9_Pd_[¦Ìm]	Y_ZT3:(Ti36.1Zr33.2Ni5.8Be24.9)_91Cu_9_Fn_[mN]	X_ZT3:(Ti36.1Zr33.2Ni5.8Be24.9)_91Cu_9_Pd_[¦Ìm]	Y_ZT3:(Ti36.1Zr33.2Ni5.8Be24.9)_91Cu_9_Fn_[mN]	X_ZT3:(Ti36.1Zr33.2Ni5.8Be24.9)_91Cu_9_Pd_[¦Ìm]	Y_ZT3:(Ti36.1Zr33.2Ni5.8Be24.9)_91Cu_9_Fn_[mN]	X_ZT3:(Ti36.1Zr33.2Ni5.8Be24.9)_91Cu_9_Pd_[¦Ìm]	Y_ZT3:(Ti36.1Zr33.2Ni5.8Be24.9)_91Cu_9_Fn_[mN]	X_ZT3:(Ti36.1Zr33.2Ni5.8Be24.9)_91Cu_9_Pd_[¦Ìm]	Y_ZT3:(Ti36.1Zr33.2Ni5.8Be24.9)_91Cu_9_Fn_[mN]	X_ZT3:(Ti36.1Zr33.2Ni5.8Be24.9)_91Cu_9_Pd_[¦Ìm]	Y_ZT3:(Ti36.1Zr33.2Ni5.8Be24.9)_91Cu_9_Fn_[mN]	X_ZT3:(Ti36.1Zr33.2Ni5.8Be24.9)_91Cu_9_Pd_[¦Ìm]	Y_ZT3:(Ti36.1Zr33.2Ni5.8Be24.9)_91Cu_9_Fn_[mN]	X_ZT3:(Ti36.1Zr33.2Ni5.8Be24.9)_91Cu_9_Pd_[¦Ìm]	Y_ZT3:(Ti36.1Zr33.2Ni5.8Be24.9)_91Cu_9_Fn_[mN]	X_ZT3:(Ti36.1Zr33.2Ni5.8Be24.9)_91Cu_9_Pd_[¦Ìm]	Y_ZT3:(Ti36.1Zr33.2Ni5.8Be24.9)_91Cu_9_Fn_[mN]	X_ZT3:(Ti36.1Zr33.2Ni5.8Be24.9)_91Cu_9_Pd_[¦Ìm]	Y_ZT3:(Ti36.1Zr33.2Ni5.8Be24.9)_91Cu_9_Fn_[mN]	X_ZT3:(Ti36.1Zr33.2Ni5.8Be24.9)_91Cu_9_Pd_[¦Ìm]	Y_ZT3:(Ti36.1Zr33.2Ni5.8Be24.9)_91Cu_9_Fn_[mN]	X_ZT3:(Ti36.1Zr33.2Ni5.8Be24.9)_91Cu_9_Pd_[¦Ìm]	Y_ZT3:(Ti36.1Zr33.2Ni5.8Be24.9)_91Cu_9_Fn_[mN]	X_ZT3:(Ti36.1Zr33.2Ni5.8Be24.9)_91Cu_9_Pd_[¦Ìm]	Y_ZT3:(Ti36.1Zr33.2Ni5.8Be24.9)_91Cu_9_Fn_[mN]	X_ZT3:(Ti36.1Zr33.2Ni5.8Be24.9)_91Cu_9_Pd_[¦Ìm]	Y_ZT3:(Ti36.1Zr33.2Ni5.8Be24.9)_91Cu_9_Fn_[mN]	X_ZT3:(Ti36.1Zr33.2Ni5.8Be24.9)_91Cu_9_Pd_[¦Ìm]	Y_ZT3:(Ti36.1Zr33.2Ni5.8Be24.9)_91Cu_9_Fn_[mN]	
0.00914217764049473	0.0279160874853098	0.0240859473611545	0.0952320683851217	0.0230882843787868	0.169738296913772	0.032434115990858	0.216572698663829	0.0418745396155886	0.379322033668619	0.0469366597458879	0.44880805768248	0.0578576537578384	0.53057278436551	0.0634519097157868	0.596970814125412	0.0655532639124111	0.670063557214781	0.090804702960217	1.37718854246278	0.115695997044533	2.09780655422414	0.139147642203981	2.82670759577561	0.158573724674896	3.54335750075888	0.196178874380917	4.25458903083231	0.212609168893227	5.66840011217525	0.218882725557548	6.37463650772678	0.239149115717468	7.13968905723676	0.266016308748383	8.53311608840754	0.298595196682511	10.7535016326521	0.346686120806957	12.7609370206963	0.411990714010647	17.7003170216436	0.434307312856341	21.1235651885026	0.531193689741387	28.5637071722603	0.646755949014296	42.8628049299122	0.711870933870811	49.9938540461889	0.751838462835704	57.1355450867061	0.806945809200541	64.2644556208807	0.840611844373464	68.7100923784639	0.908569239336594	85.6158173963191	1.06795572297821	107.070417502068	1.17565810217214	124.912265377663	1.19116577223327	142.75097053994	1.37983357715217	178.421852932022	1.52258390410411	216.087264502729	1.65789532243536	250.914293396137	1.7230425128989	286.749808151197	1.88218110262491	321.108429662157	1.96510240879633	358.41871868428	
0.00915858049153363	0.027596623848507	0.024002603949848	0.0942047905302834	0.0229891019309426	0.170213547890642	0.0322199093097808	0.214505744722966	0.0419568366103134	0.377171056973219	0.0468567778452322	0.447271724753301	0.057791753567291	0.527917292793106	0.0632825414583145	0.59444576591492	0.0655049277351596	0.666845663249344	0.0908765683184475	1.37021456652466	0.115600425917864	2.08717969849124	0.138993828779786	2.81415336806609	0.158352509753608	3.52724468966078	0.195956052541109	4.2340817743746	0.212375153755129	5.641591527477	0.218531471805264	6.34469216006873	0.239010369849859	7.10606226029359	0.265835267957342	8.49270227852423	0.298317987664793	10.7038844935235	0.346424972057099	12.7007838297816	0.411658856605234	17.6173808876682	0.434000515743693	21.024221014187	0.53064647007572	28.431142723286	0.646122385262625	42.6614492735539	0.711341508782013	49.7606508845818	0.751093645110964	56.8689335232892	0.806335682775352	63.9651509113573	0.839915483246066	68.3772824095875	0.907682257653717	85.2156094785642	1.06706716328867	106.570029082365	1.17471952897019	124.329935476447	1.19027178239197	142.08205744572	1.37901236726007	177.589027072455	1.52135187033792	215.088052285174	1.65659742133995	249.750661773779	1.72151956624785	285.417376182852	1.88062748002445	319.609819952072	1.96351727227732	356.753215976751	
0.00892148344710761	0.0270596272792664	0.0241675084960833	0.0936184793416656	0.0225850701587457	0.170101047039355	0.0321007505849266	0.212381194304366	0.0418922360367661	0.375161815925412	0.0467951539649051	0.44505412939315	0.0578197563242455	0.525285608152885	0.0630489385526647	0.59079969641614	0.0655225699941077	0.66322706776521	0.0909035934137105	1.36371707847615	0.115391561131382	2.07944227090885	0.138839424317912	2.80068830692185	0.158050427662227	3.51035329292727	0.195819773784825	4.2144373882413	0.212133125310939	5.61533521703926	0.218154118788409	6.3142607307273	0.238686524347673	7.07261008632487	0.265596373576621	8.45329522829626	0.298071357733314	10.6531572179388	0.34620547338875	12.6402236509211	0.411404997311393	17.5343553467299	0.433574942214106	20.9257504204048	0.530187165288081	28.2970918835533	0.645559067814349	42.4624889787437	0.710758675466266	49.5272018538266	0.750581445557951	56.6021729482674	0.805839369102985	63.6645870537728	0.839271797429674	68.0429525223416	0.906816649841443	84.815394110229	1.06633020223639	106.070236709082	1.17395251621937	123.746398581232	1.1893661779977	141.41560304298	1.37791690597167	176.75658864306	1.52012288271251	214.090210974385	1.65530810355788	248.583051541572	1.72025841820907	284.081755366164	1.87917800052806	318.111150637345	1.96174235236863	355.084703234803	
0.00892222178072984	0.0264975013726093	0.0244053944407641	0.0930876837070071	0.0226642345728584	0.167443561854659	0.0320878296541456	0.211987506808477	0.0418187768334606	0.373063138810858	0.0467775247823162	0.441720751433946	0.0577863471698885	0.522864111366239	0.0630111217570533	0.586979877057786	0.0654037337629802	0.660151316900972	0.090743052525576	1.35704659726762	0.115298498309617	2.06874347051047	0.138696595075171	2.78743162919379	0.157985557037164	3.49285467390396	0.195716969064071	4.19429195058665	0.211896538095623	5.58923630010915	0.217817453319537	6.28395270162114	0.238388471349865	7.03816512253876	0.265226042775663	8.41403253306049	0.297872880357201	10.6029365818106	0.345766979504592	12.5800071300743	0.41097257145078	17.4521121167171	0.433223647661243	20.8257282432871	0.529860232026755	28.1626405751324	0.645094675051476	42.263357320588	0.710437545153797	49.2937938012628	0.750001980277212	56.3350435695235	0.805233565757872	63.3652525419284	0.838464927480325	67.7101947075269	0.906032037983709	84.4192169563856	1.06549404889189	105.571018030477	1.17301633670853	123.162869136597	1.18816023322495	140.751219901548	1.37670507406464	175.923703178851	1.51883459464705	213.094202506334	1.6539885802256	247.417363559066	1.71888698587275	282.748488932832	1.87762770298202	316.615670170962	1.96024737205438	353.418038236756	
0.00882373560528765	0.0268312386185838	0.0241476108554389	0.092506050958913	0.0228305526761356	0.16636410083429	0.0320893173968528	0.21075250037362	0.0417850471615273	0.371573080969908	0.0467736905156287	0.439136156789167	0.0574889847506448	0.520166884902942	0.0628749164064302	0.584791327319051	0.0652242344242667	0.656618926958557	0.0905909154529083	1.3504662215139	0.115365961629083	2.05804141048324	0.138505180066547	2.77345294367405	0.157809076336125	3.47732580203241	0.195418275700482	4.17534559068986	0.211694295527823	5.56302515881414	0.217624284388958	6.25340718526974	0.23830326892851	7.00570573838743	0.264831403201071	8.37456774083564	0.297425239430134	10.55233596609	0.345661730213459	12.5206427693428	0.410517745306043	17.3687717887635	0.432837156009669	20.7252478554844	0.529401019012222	28.0299457410039	0.644633301476328	42.0635923631116	0.70978835113468	49.060020670267	0.749298335069225	56.0682531921807	0.804529104589109	63.0656945126768	0.837501824248404	67.3777125641812	0.905346159069526	84.0202383843708	1.06464619952117	105.070525302651	1.17187398677399	122.581038424258	1.18715090024083	140.085227434783	1.37560947419544	175.092650557382	1.51768138714484	212.093440568089	1.65276508905087	246.250870913895	1.71744673171419	281.416772220191	1.87608175744236	315.117596902654	1.95872815900026	351.752684540832	
0.00881216152029355	0.0266115138040189	0.0239255970776416	0.091203014323595	0.0226516480989336	0.165979042623722	0.031985580340687	0.209025362741031	0.0415615553893535	0.369133830847527	0.0468111695467413	0.437238674445005	0.0572966427588108	0.517731767524289	0.0627394783521071	0.581751024918626	0.0651809543157953	0.652862553947585	0.0904223377195058	1.34458340633544	0.115155961775751	2.04801223098421	0.138321234745202	2.75981069841841	0.157686837858493	3.46052404509245	0.195116108876213	4.15475404954316	0.2115831205687	5.53563263488934	0.217584480511884	6.22398344690618	0.238213991802079	6.97306614332646	0.26453717222889	8.33373483581366	0.297039952292914	10.5034750608561	0.345536784349133	12.4604290424636	0.410218740164835	17.2847311062671	0.432377221170626	20.6247823688421	0.528832040391529	27.8966921133571	0.644132776657101	41.861983387025	0.709130956762065	48.8263965508761	0.748650762497304	55.8023494338869	0.80381765295092	62.7655553381661	0.836639568254365	67.0440234268362	0.904572070082989	83.6166031997041	1.06374205250684	104.571396031009	1.17089640141226	121.99774739819	1.1861626063343	139.418027974018	1.37446439355353	174.265278522553	1.51654378708399	211.091218316116	1.65141811819288	245.082262303935	1.71591197057268	280.084250844884	1.87450032793627	313.615112890843	1.95707575265571	350.086854007772	
0.00877989579868312	0.026398109977331	0.0241236875038348	0.0907234705319365	0.022318857319028	0.165136224837557	0.0318313774533842	0.207186975721804	0.0414223540613117	0.367346477392582	0.0467418002814576	0.435167878798705	0.0573581162800244	0.514631744066602	0.0627868818709232	0.578379346320359	0.0653347125562358	0.650052462835138	0.0901374484133186	1.33766309785813	0.114836568804542	2.03824684859191	0.138184983483299	2.74671257835115	0.157550045602951	3.44374091460311	0.195120577033087	4.135083586379	0.211326820249214	5.50884966156067	0.217412381802913	6.19419323312691	0.237956990481918	6.93965075659769	0.264254041216112	8.29331543799517	0.296936770098423	10.452998311032	0.345148899706691	12.4011634019204	0.409957448133937	17.2009996228508	0.431963279647568	20.5259522845633	0.528387182279702	27.7636936680836	0.643594012958133	41.6630491692458	0.708521449945708	48.593655325244	0.748199883670393	55.5340167864338	0.803249913396903	62.4652969543716	0.835974691237561	66.7101480249851	0.903639142526279	83.2165591947145	1.06280523595381	104.071544053084	1.17008979136914	121.414553229666	1.18536801393811	138.751037129501	1.37326702538298	173.428727372864	1.51529329345077	210.090158354662	1.64997258961095	243.916976652763	1.71443423043593	278.754501085427	1.87304889656821	312.113224925451	1.95561803480224	348.420457230614	
0.00869175364175168	0.0256098163959477	0.0241310086335232	0.0902717500008731	0.0224169452518422	0.164237440388082	0.0317066506724387	0.206173303907058	0.0415924208776609	0.365159673883592	0.0465715007043186	0.43286108020244	0.0573499751266314	0.511915018037826	0.0627958530335554	0.575069717085679	0.0652550152611793	0.646670074027772	0.0900524452251159	1.33049622174091	0.114652039389687	2.02817180145826	0.13801578215377	2.73342330433452	0.15735206072473	3.42724882240451	0.194982485108161	4.11538099258755	0.211114146711392	5.48235632953895	0.217157493417934	6.16465959870476	0.237559006632718	6.90634386894371	0.264213485598749	8.25321920909471	0.296508154892526	10.403134371433	0.34472464160908	12.3418344314451	0.409499705805754	17.1172625514992	0.431704684581348	20.4288935757372	0.52794990442643	27.6299259504001	0.642888460544038	41.4630793208127	0.707833682253847	48.3613574091364	0.747544891213667	55.2672785631527	0.802645083621488	62.1653216926263	0.835440687580827	66.3772113962446	0.902757376281846	82.8164928379842	1.06192406547072	103.570023145184	1.16905498309192	120.830509694995	1.18430324350029	138.084627430242	1.3719996708237	172.591729188361	1.5139649411628	209.090066968638	1.64856891715691	242.751497286505	1.71303799613536	277.428238197524	1.87166599793985	310.612678064502	1.95403433107063	346.754269069702	
0.0087224939995903	0.0251607006575865	0.0239091784943476	0.0894060638810131	0.022654919277812	0.162825831918402	0.0318870335656171	0.205417622985142	0.0416917884593386	0.362833084683557	0.0463698123490933	0.430666389555771	0.0571919556342983	0.509589156433518	0.0626210378079352	0.572444668118487	0.0650841506040681	0.643192864945282	0.0899191801326332	1.32391619523314	0.11463461218769	2.01827114446842	0.137822662466852	2.72057524436666	0.157009766368381	3.41002866881778	0.194760354423209	4.0947833978444	0.210892551909457	5.45639990495599	0.216721033908958	6.1341215329336	0.237359311953949	6.87284373186468	0.263981869131439	8.21379260109361	0.296250760260308	10.3531884754512	0.344352306107195	12.2816914850782	0.409174715059164	17.033871932129	0.431241580239115	20.3305645429797	0.527638804993508	27.4962979310961	0.642451473321696	41.2627406686576	0.707251832193553	48.1271707709371	0.746823670059813	55.0011699139021	0.801945898985933	61.8652942768193	0.83465660864326	66.0439171396524	0.902200574704159	82.4159496441184	1.06098015712036	103.070603300913	1.16805744100077	120.246697128311	1.18314931575938	137.418485951873	1.37072194972446	171.758351985856	1.51276425218135	208.091182576614	1.64714813119651	241.584348990272	1.71164926972669	276.090561020689	1.87014440732959	309.112071598912	1.95232323847581	345.08867695521	
0.00895855382096847	0.0247012439649572	0.0238010149922115	0.0887423874387583	0.0224072058790576	0.161586750947475	0.0319114794823227	0.204248289340592	0.0416326319435559	0.360952948221523	0.0462441462492955	0.427677222583029	0.0572752591471684	0.506467945388265	0.0624544907710216	0.568992255498368	0.0649196325086856	0.639914667846002	0.0897522491609011	1.31748192070138	0.11452281841417	2.00843544722508	0.137653896257051	2.70748224657332	0.156798269632291	3.39450468638951	0.194542028135686	4.07479535369738	0.210740804179126	5.43000994973514	0.21642827065167	6.10362258270872	0.237328274339811	6.83988562449832	0.263612278845435	8.1739459666313	0.296106582817586	10.3033915910743	0.344147820806985	12.2210642509955	0.408905596397055	16.9510997109189	0.430808258047485	20.22772604653	0.527352809369378	27.364016604171	0.641980273132117	41.0634711747673	0.706760357647024	47.8941762255768	0.746160501836506	54.7343348330779	0.801357037149375	61.5648011997471	0.833899348623593	65.7107346417639	0.901538162962322	82.016494234968	1.06020896484692	102.57206262511	1.16705895067189	119.663271991799	1.18213226995166	136.752314671182	1.36967030362428	170.92431913229	1.51142967797172	207.089645778024	1.64583080262483	240.419450769272	1.71036607152577	274.752615622965	1.86855943100369	307.613223470259	1.95068659033626	343.424425945161	
0.00894102961807504	0.0248655423560394	0.0240498628459132	0.0877318661135096	0.0221969984339126	0.160454699307969	0.0318636393842261	0.20289081399299	0.041365819966558	0.359705761834199	0.0463903498047175	0.425380668534599	0.0573817308225395	0.503586258856295	0.0623561194804079	0.565903407911046	0.06486677086041	0.636476748932763	0.0896760550706462	1.31089979871792	0.11434912160802	1.99917367749108	0.137564368520423	2.69326490965517	0.156759308057894	3.37712155135996	0.194308469115722	4.05479427103494	0.210654376535976	5.40298157291972	0.216310490362842	6.07407125315849	0.237027779641214	6.80712030089576	0.263454191712934	8.1336429841291	0.295750295909991	10.2532929581976	0.343731109254051	12.1613031468661	0.408452600045067	16.8676513495518	0.4306391890881	20.1267110795949	0.527062935968333	27.2295857848459	0.641476764646389	40.864414022414	0.706149116777879	47.660585633797	0.745566397096178	54.4680808975126	0.800602715952985	61.2658950962667	0.83322336307922	65.3765314143821	0.900779580351168	81.616956869435	1.05929392103248	102.072761990123	1.16605498027799	119.080077823275	1.18115283853406	136.087439791454	1.3686640577535	170.091031336748	1.51018909937327	206.089479886198	1.644459214577	239.25599796084	1.70882356477812	273.420243259262	1.86701106692408	306.11205076057	1.94907020317177	341.762201492939	
0.0086475164849149	0.0246027165896046	0.0242797477241201	0.0876309485861942	0.0223677513468708	0.160501876614899	0.0316909907292397	0.201337426219974	0.0412836078706234	0.356460277438799	0.0463296648663509	0.422868600631873	0.0571538383620138	0.501952893760983	0.0623682257018441	0.563075505255206	0.0649749672840771	0.632263736843614	0.0895827714934109	1.3046822895051	0.114293111405502	1.98856777651512	0.137409030815119	2.68003733575618	0.156643239449726	3.36001199232372	0.194216559937796	4.03483276958004	0.210425657256028	5.3755103522411	0.21618346412175	6.04375623913336	0.236771242940425	6.77360619397877	0.263422710832912	8.09374885221774	0.295363500044749	10.2036031759117	0.343389095755538	12.1003471559302	0.408030234691819	16.7848474633757	0.430211714854281	20.0267838973752	0.526457917064392	27.0952108448725	0.640851148542565	40.6631626741791	0.705484819238596	47.4277810782328	0.744918368659318	54.2021883150891	0.79974707066118	60.9661433519287	0.832576756422769	65.0418513498647	0.899857633786132	81.2162423122236	1.05843716683549	101.572641791309	1.16526432439015	118.496503675159	1.17998218524083	135.42484478928	1.36752856379697	169.258741918958	1.50913535190106	205.090014348915	1.64302733288598	238.090667606187	1.70734944596697	272.086112558622	1.86535281070939	304.613858282979	1.94741842740827	340.094612622942	
0.00869216035323326	0.0238164384483846	0.0238741294279064	0.0874675305859416	0.0223412985959069	0.159002185406525	0.0316256629571958	0.199778959828785	0.041180100036227	0.354714658874747	0.0461370201975889	0.421186515726691	0.0569243322279652	0.49826636993979	0.062342738892464	0.561011345281935	0.0649411070319887	0.629805743855309	0.0896101296791051	1.29712763396929	0.114039235557317	1.97846735084251	0.137192791702974	2.66646237855336	0.156362229489164	3.34385680605048	0.194165637067405	4.01428080964088	0.210273058844014	5.34853226684231	0.216010926730741	6.0138053722176	0.23664333925086	6.74069698104526	0.263087432551567	8.05411642193742	0.295037881854458	10.1537718326012	0.343254605225961	12.0400831376343	0.407794418757183	16.7010135344811	0.429524371880285	19.9266630000693	0.525704665742079	26.9629574576234	0.640317234569128	40.4634796730854	0.704816368623441	47.1955800196684	0.74421828692434	53.9361429957706	0.798951199686724	60.6666412020289	0.831798229206766	64.7098832965558	0.899139903054832	80.8151850283209	1.05747968610003	101.072521592495	1.16446130315202	117.913801244931	1.17903692219757	134.754799206862	1.36631007906278	168.424172623614	1.50786154247325	204.090191183781	1.64180808344903	236.922684844967	1.70595137427175	270.750938776749	1.86371941185518	303.112655770969	1.94588650947857	338.42443095102	
0.00873131774477152	0.0233252458491391	0.0235233599458654	0.0867865300894302	0.0220845329046862	0.157336558716684	0.0316457669592803	0.198827773935062	0.0408982018762146	0.354262676409222	0.0462140733223366	0.419178293312901	0.0569059784851421	0.495357384016148	0.0621110979837141	0.558208937580363	0.0646994988005197	0.626632145917722	0.0896694915689886	1.29013281968956	0.113784838744743	1.96902909548901	0.137166382671799	2.65315680639245	0.156209263946868	3.32737123310959	0.193847836212524	3.99541547480423	0.210065965665925	5.32307875642576	0.21574448890098	5.983805610869	0.236439317627025	6.70726529617221	0.262902101183608	8.01340738281198	0.294783269723063	10.1032857695518	0.342736934452336	11.9803751188891	0.407389587812814	16.6179432900613	0.429049456828185	19.8259330178284	0.525245962422932	26.8297131432019	0.639724609013447	40.2642884102877	0.704138758482757	46.9617510093208	0.743565551068039	53.6695761358351	0.798287524087647	60.3662263560493	0.831170306065733	64.3770882288399	0.898512506114043	80.4157370697508	1.05657946316682	100.57053129804	1.16342130638941	117.33162035532	1.17816513302014	134.086705676469	1.36514305230494	167.588888072567	1.50640033988349	203.090740547658	1.64043059981497	235.754523269821	1.70440017069999	269.419132657145	1.86209221257088	301.613122188934	1.94422924694453	336.757140104232	
0.0086626891643329	0.0229425486867043	0.0235550946717279	0.0854886812116448	0.0221377885140582	0.1568348669111	0.0314799361850963	0.197307680942507	0.0408013910165783	0.351485676350432	0.0461743054204765	0.416679642275378	0.056870082452122	0.492793569505328	0.0619678846315161	0.555614564049015	0.0645690429319911	0.623792194276645	0.0894834352594956	1.28395803489782	0.113682633431919	1.95880573524239	0.136967038912441	2.64115857823357	0.156245542546853	3.31019322186737	0.193679592297165	3.97482579630259	0.209742150824617	5.29614118355705	0.215506500627267	5.95352738408381	0.235962229158991	6.67374420433624	0.262646180971806	7.97372838640514	0.294579176084731	10.0523843366539	0.34250578654799	11.9203467251935	0.406981572891923	16.5348804962217	0.428630009590899	19.7253166569363	0.524901627690292	26.6964725540706	0.639005707117578	40.0636629107933	0.70353709226745	46.7279108231029	0.743069775318823	53.4022865696161	0.797581713950519	60.0665155899026	0.830483012318227	64.0445539314326	0.897806524308088	80.0154248438725	1.05573858191378	100.07084323288	1.1625106582954	116.747435259624	1.17692663419267	133.420444988815	1.36410023144078	166.757552329048	1.50503875676615	202.090991888326	1.63905493069996	234.586406398157	1.70285276603959	268.085717212208	1.86046808028899	300.114750897417	1.94254334128777	335.089789652803	
0.00850531497540534	0.0232585998995481	0.0238066651269298	0.0845369860009127	0.0222094986208077	0.155960878923997	0.0314637614795333	0.195345689961202	0.0408940296995063	0.348235971899816	0.0460877309630249	0.413856774581967	0.0568610255117767	0.49013976595501	0.0620426428581107	0.551544218929989	0.0643273707477641	0.621258123879139	0.0893964794836598	1.27812714095043	0.113533380196705	1.94839808955008	0.136677576070261	2.62767768460632	0.156081884853849	3.2937635282783	0.193549521780835	3.95448990319048	0.209588475428266	5.26856425777123	0.215337263246841	5.92468246267288	0.235744813117067	6.64010623152271	0.262236990040742	7.9342580062451	0.29429468328627	10.0028454286179	0.342423081989115	11.8606349811582	0.406606737391395	16.4519890657278	0.428312669711686	19.6245345206337	0.524246151146486	26.5641781886301	0.638344357956361	39.8627654651199	0.702919616569091	46.4952776308843	0.742535070987291	53.1354738405326	0.796829562051794	59.7663801406821	0.829810807934785	63.7111926196182	0.896923241084696	79.616885856092	1.05477296503078	99.5725037227435	1.16153957201693	116.162818030273	1.17594754252155	132.752172644496	1.36306976326094	165.925471527506	1.50359850682726	201.091198525513	1.63754894009172	233.420927031898	1.70134156831388	266.754030301888	1.8589214070488	298.61485968753	1.94088221427726	333.424763782409	
0.00851881141351833	0.0224446876726221	0.0236731794550523	0.0847102265434779	0.0219865707833706	0.154703491644582	0.0314372625742594	0.194307541826204	0.0408079828042783	0.346958692153229	0.0460347835253869	0.411276749238353	0.0568239547637552	0.487954417637473	0.0619497723719114	0.548017009469149	0.0641491001698664	0.616806809637529	0.0892789681345728	1.27089751697772	0.113343578497803	1.93874993738129	0.13659691113397	2.61350807796785	0.155757264107089	3.27715874605352	0.193350051675938	3.93466018387363	0.209541564611142	5.24199781693088	0.214985822167752	5.89433764632678	0.235766686988609	6.60554019580765	0.261882340479716	7.8950707481343	0.29391065176106	9.95279708715782	0.342133760510116	11.8002657234164	0.406111569862547	16.3673374356514	0.427950938321469	19.5242888261087	0.523751249219251	26.4313958101837	0.637847953933945	39.6631495192484	0.702436694174434	46.2608898270185	0.741753189118186	52.8688846288563	0.79627546007546	59.4661701856591	0.82905389226291	63.3768403806315	0.896044819135235	79.2174826010034	1.05383277810574	99.0722494134851	1.16050219868525	115.581687672477	1.17517062566745	132.085777846398	1.36182566366342	165.09239234821	1.50248229628323	200.088812360775	1.63623459630413	232.253465811295	1.69991254872867	265.423654693691	1.85743346774259	297.114253221939	1.93933259275519	331.758814040065	
0.00844427400278421	0.0220331377016386	0.023288052433226	0.0842703730987196	0.0220535421767848	0.153468165067605	0.0315058473094156	0.192854955165188	0.0408554674733038	0.345049248135318	0.0460374986857682	0.40913624992142	0.0567088694837813	0.486022680086491	0.0618647290320587	0.545799123070707	0.0642818119025	0.613004277953646	0.0890513769831003	1.26397732491573	0.113356844134364	1.92887535742231	0.136481379398339	2.60012474037565	0.155642949156049	3.26070250977234	0.193140377695298	3.91455106779766	0.209149476386003	5.21567305428715	0.214806021997325	5.86425499727297	0.235490940537308	6.57312970608916	0.261785989742951	7.85586020696024	0.293564393323332	9.90245817306825	0.341755703879088	11.740490649449	0.405729767175656	16.2836320292659	0.427566564875783	19.4253637469317	0.523329092767538	26.2964807031427	0.637303739468781	39.4618795445629	0.701978359056695	46.0261928240726	0.741063552043673	52.6029845958526	0.795477700448666	59.167364665012	0.828403403248596	63.0446041064339	0.895524115582796	78.8174832994953	1.05321536419803	98.5729711302385	1.15957789848492	114.997599434323	1.17404715109796	131.419785379633	1.36066445921419	164.258001866792	1.50137258806462	199.08961504438	1.6350110306236	231.087718224148	1.69844167748592	264.093428097099	1.85577585701012	295.614153395806	1.93772740860967	330.093698762709	
0.00835929430263833	0.0214525908901668	0.0231876363620466	0.0834394369507744	0.0220313235136587	0.152828593871781	0.0313526387777645	0.192441695344246	0.0409263566599481	0.343289514214165	0.0457017939750531	0.407874162373609	0.0567157031446834	0.483624437259275	0.0618871653932974	0.541987976653418	0.0641435906314001	0.610511302162793	0.0889340247650263	1.25743012752716	0.113242807555636	1.91873034468356	0.136208881013082	2.5875295344748	0.155499542016013	3.24412985817486	0.192964085456118	3.89486384082796	0.208821215064376	5.18999928609217	0.214600775206996	5.83398003011664	0.235159999465942	6.54014738433702	0.261485338570529	7.81556467503829	0.293441824575471	9.85257933230868	0.341284890243513	11.6806010228104	0.405440809447997	16.2014353653797	0.427092636004069	19.326140644545	0.522826002593999	26.1637262643722	0.636761461098106	39.2617122557534	0.701427196992084	45.7920806916758	0.740491150117087	52.3334337785298	0.794794954649032	58.868931673377	0.827666886387511	62.7109000679283	0.894694329248261	78.4183035618139	1.0523926475071	98.0735363848068	1.15855527227371	114.414517024503	1.17303610343255	130.752749831634	1.35946675725763	163.424788577053	1.50008903075697	198.091773733591	1.63361874771499	229.922030241643	1.69710419447687	262.75718143167	1.85421681618445	294.115156255548	1.93592389501403	328.429179531772	
0.00836735824775447	0.0226676630210968	0.0236322912870929	0.0820455527130007	0.021950433053224	0.152282911628551	0.0310829741626249	0.19016231255497	0.0408977091978559	0.340999566734935	0.0455831376347014	0.40527324048072	0.0567047035905901	0.479933140410114	0.061846513488779	0.539234405177033	0.0640948389911476	0.606900564712509	0.0887527863065506	1.25082530455702	0.112953886137832	1.90893015411169	0.13624141384821	2.57370312018877	0.155303008411943	3.22676744507162	0.192838972433894	3.87497521536106	0.208784404102996	5.16247870531944	0.214553827759796	5.80323241677615	0.234911969095953	6.50569822959953	0.261043313032557	7.77474853382185	0.293208679391638	9.80342878576788	0.340963635121974	11.6212450439817	0.405123156629824	16.1196987748234	0.426658108529681	19.2262600284519	0.522380903883716	26.0308600668981	0.636270896520633	39.0628190161654	0.700605563332955	45.5614852331537	0.739834464716731	52.0677088341617	0.794129424056196	58.5711506075133	0.826998768769772	62.3775983607559	0.893586842038305	78.0176262575037	1.05136570442066	97.5722762472155	1.15766626876832	113.832164771547	1.17201895480682	130.087606731017	1.35827712154411	162.592767380152	1.49875570903069	197.091354522037	1.63218931857467	228.754911747732	1.69576708276868	261.421769231228	1.85289150953726	292.616218719932	1.9341620942332	326.761352243207	
0.00828763127188118	0.0218558189850243	0.0237310496564743	0.0812636128613022	0.0219903650046501	0.150867330486203	0.0311361056819959	0.188627784063194	0.0408181193133947	0.338816808658185	0.0456074812630855	0.402853053366382	0.0566981576414317	0.477180529360088	0.0617426170454859	0.536827402097266	0.0641984077253157	0.603489712360309	0.088669093634732	1.24419568512451	0.11296782621201	1.89913240826146	0.136329395312906	2.56018217969272	0.155108712269619	3.20976778209396	0.192715738191988	3.85448868082966	0.20874621218232	5.13512529694091	0.214290301177472	5.7736787589196	0.234727407777505	6.47320485217583	0.260785679769291	7.7340101580367	0.292917003022745	9.75296600578177	0.340813473597013	11.5608031430826	0.404936852277205	16.0364236394469	0.426256182476493	19.1255095571154	0.521976973406101	25.8978578963345	0.635839499762874	38.8634191371209	0.69985338170459	45.3275854422938	0.739243422135931	51.8026656178859	0.793551879363468	58.2688991935038	0.826284934141991	62.0444456651884	0.892919981784706	77.6149074942069	1.05035007834708	97.0669853457127	1.15695844618895	113.247897719468	1.17107169545034	129.419334386698	1.35736881201884	161.762370409744	1.4973568381206	196.091590961544	1.63077076015742	227.588225387474	1.6942937780848	260.08859220486	1.85119531557726	291.119963393204	1.93260531596279	325.094210408024	
0.00805232142165577	0.021636774472464	0.0230846760172692	0.0807663957694383	0.0218751888596063	0.149844243582751	0.0311770803683711	0.188153537168427	0.0405922745751023	0.337169852074696	0.0456959331737264	0.400543810048475	0.0565753393747329	0.4752716092111	0.0616524388964409	0.533661662193529	0.0641778449319071	0.59993386473166	0.0887065891182459	1.23758620554172	0.112819025954635	1.88874245769722	0.136228190773133	2.54677229940841	0.155178612999974	3.19288150763437	0.19224386073278	3.83479586592477	0.208309238257312	5.1097313911663	0.213957315969461	5.74294790938465	0.23440808977197	6.43995244688988	0.260767402581227	7.69395583865012	0.292280972453503	9.70360777431668	0.340536872657279	11.5005577512373	0.404626644358582	15.9529976298205	0.425971580308808	19.0247683990042	0.521453214579787	25.7648799401567	0.635413417536283	38.6631698919288	0.699418082239611	45.094453061199	0.738726293377737	51.5351748860003	0.792848279502199	57.9675492997037	0.82554231842479	61.7103392953497	0.892175434501645	77.215988526834	1.04959799216795	96.568377614688	1.15600266038791	112.66488981545	1.17011434969573	128.751881606205	1.35639908626907	160.932226759065	1.49617524107735	195.092781075322	1.62946130113346	226.426486212498	1.69285778652565	258.755176759923	1.8494313642618	289.623708066476	1.93101809346166	323.426830154274	
0.00778566849054271	0.0210728659562762	0.0229150636252221	0.0806826931570204	0.0217707032267246	0.148781662783246	0.031018114217197	0.186199316909485	0.040407881392359	0.334827430391644	0.045521347973141	0.397892247492996	0.0564406724613249	0.471341107990776	0.0615672127525188	0.530998079756642	0.0638723603262342	0.596603979231944	0.0885225775303812	1.23142783530958	0.112744340865984	1.87843900371299	0.136045117134796	2.5335081711001	0.154957831079656	3.17698616034711	0.19207239828883	3.81455915866214	0.208053486003702	5.08201523266219	0.213955080483901	5.71300682135546	0.234115400796393	6.40643694298909	0.260627527042623	7.65343585799834	0.291874565920842	9.65448330480673	0.340150965087521	11.4419850146567	0.404007123172992	15.8681485593677	0.425510169841527	18.9254167741083	0.520907954533238	25.6309091941615	0.634796060776509	38.4634533632239	0.699066408231161	44.8618012425298	0.738178546417755	51.2691854460336	0.792225335083569	57.6668215293538	0.824797011234815	61.3781365487632	0.891373539133338	76.8175687483374	1.04882897155831	96.0708576683788	1.15498546134261	112.082105428839	1.16903084669962	128.086351075416	1.35522076235301	160.096226952314	1.49506203644096	194.092168148682	1.6281588868372	225.262511863448	1.69149597838953	257.421165268567	1.84788362480278	288.120836624491	1.92930947129892	321.759271086597	
0.00786855578334562	0.0198401187061514	0.0232951865467988	0.0788676037529679	0.0217751501319602	0.147513608950475	0.0310171529249526	0.184443555661	0.0404890007587887	0.333084052822431	0.0454035560689425	0.395741911081836	0.056372263506034	0.468762159488838	0.0614941062614474	0.527646017139172	0.063489579293614	0.593167864756107	0.0883788806529688	1.22457376714725	0.112646157498811	1.86892344858947	0.135808109322547	2.52071016971825	0.154574494908945	3.16091153347275	0.192014112079464	3.79488101208711	0.207817906863586	5.05493051083368	0.213872075561818	5.68358354865316	0.234048670311431	6.37343087251242	0.260368233664849	7.61338246993429	0.29171616861719	9.60363961390569	0.339712499701835	11.3814835091156	0.403470757609151	15.7839309255905	0.424998520595188	18.8259571157989	0.520436320344351	25.4973705818205	0.634219156414499	38.2639380001857	0.698432187719577	44.6283596623548	0.737502915855635	51.0019182315553	0.791604346875995	57.3669952792134	0.824181413583475	61.0448683692019	0.890588568509779	76.4181580426685	1.04784600796576	95.5731812598844	1.15398701273698	111.498263059834	1.16807202345412	127.42003078312	1.3540796994076	159.260510267613	1.49389876638248	193.091987355696	1.62690037985443	224.091474364329	1.6901385210316	256.089120730396	1.8464167826887	286.618442019643	1.92776287505601	320.094900867265	
0.00825311827053224	0.0191041083347109	0.0234254875574861	0.0787086604664354	0.021877754651854	0.146923688887052	0.0309391945735805	0.184135360663017	0.0405541680770533	0.331699583673363	0.0453221410337924	0.393620765811237	0.0563963543909329	0.466595670452541	0.0613441110298863	0.524658334461713	0.0634190044312558	0.589510619386963	0.0882833781589487	1.21780805820999	0.112443051894733	1.85816387939599	0.135619823877923	2.50726815880664	0.154460033818843	3.14364295111444	0.191978870542138	3.77440355795038	0.207667944548484	5.02887629738503	0.21350236551936	5.65402942513535	0.233936864145527	6.34098173290892	0.259988099439392	7.57438333897463	0.291585676063339	9.55341804645495	0.339299778205487	11.320475364118	0.403394647160484	15.7014790793309	0.424661313151954	18.7260355215144	0.520052189444209	25.364187734686	0.633738970801416	38.0635732709997	0.697799998297387	44.3950708190749	0.736858319630599	50.7358095823048	0.790877543854867	57.0680295710911	0.823554689150642	60.7114549033258	0.889854140407406	76.0180916859383	1.04690746717666	95.0746554852423	1.15300983667406	110.915426519162	1.16711364899551	126.753770095466	1.35290298884492	158.426566821009	1.49258339017123	192.094011934462	1.62560204014102	222.923133975257	1.68868434553883	254.755645680817	1.84486642378597	285.119027646891	1.92618918768708	318.42859349707	
0.00800313344931583	0.0201156210091374	0.0230561854502889	0.0791812338910306	0.0216622763589353	0.146204169472761	0.0309151060446419	0.181730816856807	0.0402749459415006	0.329498461080468	0.0452953895145477	0.390561283987452	0.0563262642732425	0.464912188563563	0.0612020811005565	0.521598416080491	0.0635213977810343	0.586484927108732	0.0882500505884558	1.21002324959386	0.112376730039166	1.84835635465919	0.135439753757807	2.49352742619342	0.154339383138521	3.12687937839824	0.191750520930305	3.7546043394464	0.207380650628543	5.00280112917946	0.213159073058799	5.62405294685001	0.233574813625909	6.30759195754974	0.259762461090959	7.53429269800936	0.291461275566949	9.50366679688205	0.339084535934517	11.2605522098683	0.403221722557623	15.6185569151935	0.424504188826623	18.6260822622639	0.519655946271946	25.2316195604216	0.633339303036792	37.8629328703448	0.697130968379217	44.1618415804369	0.736267530873037	50.4705018704303	0.790113602425131	56.7675551204695	0.822812622561603	60.3786784620605	0.889261987876515	75.6186288262077	1.04613420009696	94.5741255045149	1.15202612427498	110.334288710785	1.16609029334928	126.087032570677	1.35157743880744	157.59399428117	1.491132742138	191.093607624068	1.6239801619737	221.756924452135	1.68738379716502	253.422945491584	1.84317843736812	283.618003948808	1.92445000979684	316.76645845181	
0.00775263428410749	0.0194493634210416	0.0227707647074223	0.0775752918786638	0.0215648824433429	0.144710255374459	0.03096733070175	0.180169963951634	0.0402256488576283	0.326794686255629	0.0453905294592517	0.387310066137724	0.0561444957292354	0.461334483959279	0.0610669409443119	0.517852869693935	0.0635419051694884	0.583773614392164	0.0881260635206591	1.2038861833646	0.112198046961043	1.83893509594186	0.135280742031502	2.48066027411369	0.154051353977229	3.11043035986666	0.191555577320886	3.73498440052951	0.207093866543686	4.97617508369716	0.212908117267803	5.59384689756092	0.233006534437085	6.27420963277079	0.259537296209461	7.49401486121548	0.291243040429748	9.45320867350859	0.338801457052541	11.2014216110919	0.40265620808724	15.534790041521	0.42415028289473	18.5271627710221	0.519194582455235	25.0976953805529	0.632819780046077	37.6648591945835	0.69661336336881	43.9286719464408	0.73561584346477	50.2025454772795	0.789449669277526	56.4674420229897	0.822034536550942	60.0445720922219	0.888517817723803	75.2182122922059	1.04528033606168	94.0723885297881	1.15113231997631	109.754469655111	1.1649686839628	125.420578167937	1.35044334932609	156.761302532048	1.48972619565723	190.093292720638	1.6226083859093	220.590804335976	1.68616207207495	252.088725383981	1.8416327362075	282.11748689018	1.92262543179161	315.103399534601	
0.00792140620773379	0.0188428032433453	0.0228713993731099	0.0762202830805763	0.0215716341216639	0.143131838308439	0.0309114392879603	0.179744858872259	0.0401294068032545	0.32515084378185	0.0452210378859377	0.386018176268942	0.0561084801638746	0.457692256165937	0.0609541482370977	0.515732772161183	0.063292110950172	0.580605371559127	0.0880147864565425	1.19797833889313	0.112189715940088	1.8290220989285	0.135009710054389	2.467043407397	0.154013951911218	3.09336829827947	0.191220341359398	3.71539240128854	0.206814407729992	4.94905590293502	0.212897429747548	5.56429789631703	0.232898287282576	6.24027643071513	0.259220753047539	7.45347765109689	0.290848539098364	9.40326650281696	0.338447041695884	11.1417024164764	0.402230212298888	15.4519107182199	0.423641954343069	18.4263284806579	0.518672984358419	24.9635737603078	0.632102172356806	37.4649340496319	0.696069074799509	43.6963107004011	0.73487104101372	49.9357811769676	0.788666853224977	56.166993649399	0.821300949843143	59.7111250987347	0.887446453871069	74.8178255605252	1.04433269646928	93.5716275810731	1.15025554223343	109.168094088823	1.16408806161563	124.754414337827	1.34930340177335	155.928074341148	1.4884717779429	189.095093781996	1.62152423070858	219.422478848065	1.68468838118906	250.75486290423	1.84016236515501	280.618549354564	1.92101257479371	313.433158258037	
0.0081167345488964	0.0186992686153184	0.0231345274927428	0.0756525183070361	0.0213775412201005	0.142289660806514	0.0308592656265874	0.178522017837955	0.0399849975717491	0.323146579488815	0.0451824036335741	0.383551714066375	0.0561471466691087	0.45528871644183	0.0608598456096049	0.512884555032649	0.0632113707630053	0.57628322011095	0.0879265389537555	1.19142229394052	0.112034915898945	1.81951283023205	0.134841705616981	2.45315389600954	0.153819814294548	3.07705711548239	0.191057263010159	3.69544300702654	0.206573478808147	4.92317305283196	0.212671435002325	5.53459243288802	0.232791335498817	6.20703194167069	0.259027159672526	7.41353415909143	0.290549046994734	9.35365402030108	0.338094239095982	11.0817718116464	0.401895875948517	15.3687529294823	0.423401984284845	18.3249186329699	0.518104827315577	24.8311993011298	0.631510962321222	37.2629562698233	0.695620009103365	43.4621426886525	0.734182807669341	49.669486263211	0.787972642870616	55.8672456303511	0.820580078552335	59.3778531938833	0.886648994086606	74.4182509420909	1.04348763606334	93.0728037832213	1.14936764268289	108.583797234423	1.16306599272541	124.088451673383	1.34819145159918	155.092268249483	1.48720879602479	188.09613488417	1.62016235328768	218.2574167143	1.68300841557134	249.423742238009	1.83837038341651	279.120654900183	1.9194101114198	311.763572632534
