Repository: Hhunhun/Indentation-Yield-Analyzer

# Indentation-Yield-Analyzer

本项目是一套用于分析金属材料（特别是块体非晶合金）纳米压入试验数据的自动化工具集。基于 Python 开发，旨在通过载荷-位移（P-h）数据和压痕形貌参数提取材料的本构关系参数，如表征应力（$\sigma_r$）和屈服强度（$\sigma_y$）。

## 核心功能模块

### 1. 载荷-位移数据处理 (calculate_C.py)
* **自动化分组**：支持多列并排或垂直堆叠格式的原始数据读取。
* **数据清洗**：内置基于中位数绝对偏差的异常点剔除机制。
* **物理拟合**：执行 $m=2$ 约束下的 Kick 定律拟合，提取加载曲率系数 $C$。
* **稳态识别**：采用中段锚定与双向截断算法，自动排除压痕尺寸效应（ISE）及大载荷下的剪切带干扰，提取本构响应。

### 2. 经典本构参数求解引擎
项目集成了三种基于物理力学推导的主流参数提取模型：
* **Yao 模型 (yao_sigma_r.py)**：基于 CR-EMI 能量法，利用 $C$ 值与等效弹性模量 $E^*$ 求解隐式方程获得 $\sigma_r$。
* **Dao 模型 (dao_sigma_r.py)**：基于量纲分析，利用压痕形貌比 $h_p/h_{max}$ 求解隐式多项式方程提取特征参数。
* **Xu 模型 (xu_sigma_r.py)**：利用弹性回复比 $h_e/h_{max}$ 进行显式解析求解屈服强度。

File: data/Pd_Fn/ZT3.TXT (part 21 of 25)
i5.8Be24.9)_91Cu_9_Pd_[¦Ìm]	Y_ZT3:(Ti36.1Zr33.2Ni5.8Be24.9)_91Cu_9_Fn_[mN]	X_ZT3:(Ti36.1Zr33.2Ni5.8Be24.9)_91Cu_9_Pd_[¦Ìm]	Y_ZT3:(Ti36.1Zr33.2Ni5.8Be24.9)_91Cu_9_Fn_[mN]	X_ZT3:(Ti36.1Zr33.2Ni5.8Be24.9)_91Cu_9_Pd_[¦Ìm]	Y_ZT3:(Ti36.1Zr33.2Ni5.8Be24.9)_91Cu_9_Fn_[mN]	X_ZT3:(Ti36.1Zr33.2Ni5.8Be24.9)_91Cu_9_Pd_[¦Ìm]	Y_ZT3:(Ti36.1Zr33.2Ni5.8Be24.9)_91Cu_9_Fn_[mN]	X_ZT3:(Ti36.1Zr33.2Ni5.8Be24.9)_91Cu_9_Pd_[¦Ìm]	Y_ZT3:(Ti36.1Zr33.2Ni5.8Be24.9)_91Cu_9_Fn_[mN]	X_ZT3:(Ti36.1Zr33.2Ni5.8Be24.9)_91Cu_9_Pd_[¦Ìm]	Y_ZT3:(Ti36.1Zr33.2Ni5.8Be24.9)_91Cu_9_Fn_[mN]	X_ZT3:(Ti36.1Zr33.2Ni5.8Be24.9)_91Cu_9_Pd_[¦Ìm]	Y_ZT3:(Ti36.1Zr33.2Ni5.8Be24.9)_91Cu_9_Fn_[mN]	X_ZT3:(Ti36.1Zr33.2Ni5.8Be24.9)_91Cu_9_Pd_[¦Ìm]	Y_ZT3:(Ti36.1Zr33.2Ni5.8Be24.9)_91Cu_9_Fn_[mN]	X_ZT3:(Ti36.1Zr33.2Ni5.8Be24.9)_91Cu_9_Pd_[¦Ìm]	Y_ZT3:(Ti36.1Zr33.2Ni5.8Be24.9)_91Cu_9_Fn_[mN]	X_ZT3:(Ti36.1Zr33.2Ni5.8Be24.9)_91Cu_9_Pd_[¦Ìm]	Y_ZT3:(Ti36.1Zr33.2Ni5.8Be24.9)_91Cu_9_Fn_[mN]	X_ZT3:(Ti36.1Zr33.2Ni5.8Be24.9)_91Cu_9_Pd_[¦Ìm]	Y_ZT3:(Ti36.1Zr33.2Ni5.8Be24.9)_91Cu_9_Fn_[mN]	X_ZT3:(Ti36.1Zr33.2Ni5.8Be24.9)_91Cu_9_Pd_[¦Ìm]	Y_ZT3:(Ti36.1Zr33.2Ni5.8Be24.9)_91Cu_9_Fn_[mN]	X_ZT3:(Ti36.1Zr33.2Ni5.8Be24.9)_91Cu_9_Pd_[¦Ìm]	Y_ZT3:(Ti36.1Zr33.2Ni5.8Be24.9)_91Cu_9_Fn_[mN]	X_ZT3:(Ti36.1Zr33.2Ni5.8Be24.9)_91Cu_9_Pd_[¦Ìm]	Y_ZT3:(Ti36.1Zr33.2Ni5.8Be24.9)_91Cu_9_Fn_[mN]	X_ZT3:(Ti36.1Zr33.2Ni5.8Be24.9)_91Cu_9_Pd_[¦Ìm]	Y_ZT3:(Ti36.1Zr33.2Ni5.8Be24.9)_91Cu_9_Fn_[mN]	X_ZT3:(Ti36.1Zr33.2Ni5.8Be24.9)_91Cu_9_Pd_[¦Ìm]	Y_ZT3:(Ti36.1Zr33.2Ni5.8Be24.9)_91Cu_9_Fn_[mN]	
0.0042147180089345	0.00335197053113615	0.0197346160009926	0.0369281384077703	0.0178270870788592	0.0833144109937968	0.0267894228900917	0.0997543307134309	0.036572458074634	0.20606594965867	0.0406764229760044	0.246018979534624	0.0515434897437	0.298621960523421	0.0558801495219243	0.335385190951314	0.0581039256784225	0.380243872898194	0.0808363172532844	0.798349470921491	0.103850124449886	1.22855364369572	0.12552824263164	1.66653944549275	0.143489848441629	2.09405293675461	0.17937368931508	2.51514723063242	0.193945287409098	3.35059537907774	0.198521697954002	3.76380976689579	0.218527373191848	4.24154465917088	0.243176957737126	5.05549908664908	0.272710446838223	6.40460167007958	0.31936124103036	7.54292035351548	0.379966330020811	10.4533043259713	0.399209071613073	12.4281075395215	0.488895489931538	16.9686727511617	0.59706612120984	25.4668400011903	0.658500978896919	29.6974434214287	0.694948293807981	33.940268288919	0.746316670104652	38.170538030119	0.776128690331373	39.7151982378214	0.83888069451698	50.8264207361581	0.989621669376807	63.5802257835042	1.09033549098209	74.1734041406454	1.10027564646139	84.7638644675425	1.2781099733552	105.937720747087	1.40944656317073	129.106121106417	1.53613599375594	149.440132299459	1.59388084798118	170.777890785117	1.74192140550169	190.638398398824	1.81714322003983	213.457532365641	
0.0042147180089345	0.00335197053113615	0.0205724443744786	0.0350906281413945	0.0177314129515399	0.0828125081854519	0.0266968477277349	0.0978213562497126	0.0364006577482885	0.202850485862961	0.0407075732860367	0.243744078735025	0.0514320814562274	0.296300086143696	0.0557680796927427	0.332857523396204	0.0579812800032617	0.376609037477437	0.080892720840658	0.791379103858178	0.103623963789523	1.21869722452607	0.125482719229026	1.65338369984392	0.143332318499025	2.07773663168362	0.179142329339804	2.49589306863934	0.193727679217857	3.32342637256023	0.198269022234304	3.73488684722294	0.218309414020058	4.20879051143868	0.242980064956891	5.01444359554234	0.272260273135753	6.3543177040193	0.31889085275891	7.4833245591352	0.379452292377331	10.370907427741	0.39864037616097	12.3284020120641	0.488486871405993	16.8348025879998	0.596745569426185	25.2663001833687	0.65785579639264	29.4644824036794	0.694208860277339	33.6721107301016	0.745584529697119	37.8703765038676	0.775379983208636	39.3806150308471	0.837997713918128	50.4271292397731	0.988621650392417	63.0802992997764	1.08930037560998	73.5901578180597	1.09911638122347	84.1010757502822	1.27682766678447	105.104723524174	1.40808998674461	128.106327743603	1.53458309089282	148.270838236116	1.59221441127326	169.443357753144	1.74026877612847	189.138507188937	1.81530743130312	211.79289392542	
0.0042147180089345	0.00335197053113615	0.0205555836354203	0.0354414984477473	0.017626845370274	0.0825694111771509	0.02663510297265	0.0968125083946357	0.0363296902636132	0.20084572680483	0.0406584778218603	0.241297843693666	0.0512740637072139	0.293956791345773	0.0555725680696651	0.330286403824287	0.0580807531911	0.37322638673561	0.0807824296280559	0.784707691327117	0.103453538725407	1.20855034914227	0.125425621899489	1.6400066486788	0.143143455436501	2.060975852935	0.17895606532502	2.47587918029211	0.193402250129678	3.2967151110664	0.197781783005013	3.70510268704012	0.218000172121541	4.1748214534656	0.242711248613682	4.97412291791207	0.271985427261763	6.30380649526161	0.318551136419921	7.4221343405829	0.379041864262856	10.2869654654328	0.398173041312125	12.2291770470324	0.48794212273121	16.7002655979062	0.596071216007009	25.0658423219297	0.657219746833364	29.2311414063378	0.693534210121404	33.4064081374743	0.744801386805642	37.5709227827393	0.774622044420702	39.0473990053475	0.83716108066881	50.0282065471101	0.987830342561217	62.5805516299745	1.08819724421631	73.0072244198443	1.09787340272277	83.4341370598264	1.27570809718089	104.272352150002	1.40672098312838	127.108024496838	1.5330401763421	147.106252939487	1.590637486778	168.109554878035	1.73849574625725	187.642087949443	1.8134220375902	210.124083160263	
0.0042147180089345	0.00335197053113615	0.0194408921309978	0.0364989442404104	0.0176083965103111	0.0806115965953177	0.0266297068532601	0.0962040200882632	0.036430755841343	0.199729071090905	0.0405717205137703	0.240303482269511	0.0511251713187439	0.291309361534022	0.0555665056864718	0.327245606658767	0.0582193317553826	0.369872694303711	0.080580102659125	0.777530454246743	0.103303261477735	1.19928788091637	0.125095859539056	1.62706953099398	0.142870690486354	2.04422508590359	0.178914197331515	2.45572792187164	0.193262368857604	3.26989488483651	0.197543615763116	3.67434040536977	0.217788538163824	4.14020605765643	0.242493923206914	4.93503112036063	0.271777569403838	6.25416747005362	0.318168346804647	7.36194063713812	0.378759848258621	10.2035636701922	0.39783681116388	12.1285774499458	0.487177619885477	16.5668406069138	0.595223453903772	24.8668838897646	0.656518425382852	28.9979568711812	0.692874190615325	33.1421919356055	0.744185518669081	37.2721917678946	0.773915424655792	38.7148572573599	0.836316172429221	49.6279054971021	0.987010211917344	62.0802675183951	1.087140104145	72.4236726234686	1.09675665894961	82.7645012593227	1.27458743081111	103.437306017522	1.40543090114356	126.107217855112	1.53167339355787	145.94022223029	1.58896960238152	166.775856311049	1.73667861930393	186.145534599505	1.8116820766032	208.456136662414	
0.0042147180089345	0.00335197053113615	0.0187330218163046	0.03478582010152	0.0176237946150849	0.0789709118869933	0.026526172414324	0.0947244469017373	0.0363313759443847	0.197631339850796	0.0402329452601689	0.237914509011855	0.051128642177548	0.28843308831426	0.0555811990056123	0.323557831372924	0.0581218635129745	0.366848311697789	0.0803554110844524	0.771173072031395	0.103100830672161	1.18860153695684	0.124762984355146	1.61342833347618	0.142742098700726	2.02729177965622	0.178802754320284	2.43556339210512	0.193126564083402	3.24323694155755	0.197321860139237	3.64544472688094	0.217533056747556	4.10750778927605	0.242115713489715	4.89497680097405	0.271507585633237	6.20505743604288	0.317688435847159	7.30207475922402	0.378289565453659	10.1201758447896	0.397508782859249	12.0278139400938	0.486563009694857	16.4351553264082	0.594839217933058	24.6665396496743	0.656014805967912	28.7659029615765	0.692286041679964	32.87777084278	0.743669379528474	36.9720674945445	0.77318457202004	38.381354384521	0.835547458958015	49.2273585779462	0.986065650503218	61.5805571014944	1.0861681750749	71.845209573399	1.09567964684113	82.0977264816323	1.27351031811416	102.603280614536	1.4041462060915	125.107111567928	1.5302757147758	144.773923300205	1.58740201896439	165.444139598408	1.73496854249081	184.642588651719	1.80993165791721	206.788175263404	
0.0042147180089345	0.00335197053113615	0.0197268979965615	0.0322536596427971	0.0176369856141345	0.0789376534863186	0.0263534354590422	0.0940540620268809	0.0361006053303884	0.195220931623027	0.0400688628491291	0.234826941993013	0.0511064014959211	0.285739965490862	0.0555383946894734	0.319591008573915	0.0578193035454103	0.363830622972555	0.0803467422727958	0.764637981835718	0.103145146126138	1.17745698231237	0.124669219176462	1.60065815535493	0.14256867485941	2.01075288850047	0.17856517542686	2.41483378239329	0.192822927175183	3.21688260942348	0.197306998992899	3.61443098812738	0.217324438616067	4.07456644571525	0.241792469016561	4.85551433705552	0.271108448920213	6.15372060986201	0.317369301408246	7.24197558501607	0.377942202679851	10.0376792950485	0.397046437379025	11.9287174975713	0.486124312278966	16.3019408143077	0.594389729442618	24.4661581566828	0.65545335807117	28.5323309962474	0.691557510537371	32.6097287679563	0.74274747001832	36.6710267998244	0.772244375042338	38.0494571117244	0.834586835771257	48.8268749887223	0.985063319784106	61.081010597359	1.08522172789562	71.2734073420666	1.09451313965632	81.4300501837325	1.27220554414878	101.772131135524	1.40283502840466	124.108078164299	1.52885059916077	143.60914428849	1.5859582639177	164.111051979002	1.73329834337375	183.141043413018	1.80821883723006	205.121674178122	
0.0042147180089345	0.00335197053113615	0.0207012731948238	0.0314636944102313	0.0176302455744383	0.0781259476934342	0.0262794497972734	0.092672495984763	0.0359229003155839	0.194208933278453	0.0401544187962107	0.23191875642467	0.0509282091171036	0.282780397112289	0.0555147584035022	0.317211508612623	0.0578012183145284	0.360510254424946	0.0801861616171869	0.75836517534766	0.103052894300071	1.16774317190519	0.124563983715416	1.5866302261564	0.142214776156813	1.99361562261894	0.178341214693045	2.39434678220062	0.192496097989028	3.19052990710385	0.196978495879563	3.58435392700876	0.217305679226999	4.04160787268763	0.2414533909944	4.81522579005254	0.270995237650495	6.10349019484723	0.317194359784757	7.18149736253825	0.377466708161735	9.95411265572004	0.396580253647796	11.8293500401924	0.485708655227748	16.1679700683125	0.593715770048562	24.2663075175336	0.654810162939423	28.2976861473632	0.69069532614159	32.3412620100589	0.741859550330508	36.3711483956223	0.771310285730484	37.7156003363238	0.833552256162618	48.4269911712079	0.984113172375745	60.5803167038662	1.08429150839817	70.6871211827418	1.09339033143067	80.7619417521786	1.27074321201588	100.938590020253	1.40148233906869	123.110341161633	1.52730807502047	142.440654887813	1.58441431395184	162.779469376806	1.73148478708209	181.640615761353	1.80639489129601	203.456842022815	
0.0042147180089345	0.00335197053113615	0.0197470387686056	0.0332085107999944	0.0175442269484886	0.0765659751790904	0.0260841072521708	0.0906843333851624	0.0358897143541376	0.191829244142272	0.0401667174754566	0.229440012406235	0.0508647833662419	0.280391613029522	0.0552696659516634	0.314774062927644	0.0579130349985996	0.356474426447202	0.0802423305432853	0.751467684272349	0.102922292577702	1.15954054871886	0.124377717625522	1.5734582987786	0.142231457384009	1.97686997786144	0.178220151835547	2.37488377113011	0.192190506196886	3.16326078341432	0.196626465616707	3.55535347473526	0.216970108586026	4.00944651174601	0.241237355099783	4.77460755487382	0.27082333263336	6.05357316986392	0.316809887097873	7.1222182178183	0.377076215356265	9.87090643821082	0.396053456233106	11.72903170251	0.48514198890057	16.0343308731382	0.593000759154389	24.0676992626399	0.65413973134003	28.0648313003824	0.689947135064614	32.0742779176298	0.741075521041128	36.0714637065065	0.770616686242283	37.3824588166267	0.832611789139282	48.0273085193602	0.983247694905092	60.0810272447492	1.08309278342422	70.0960592014812	1.09233005407713	80.0960759452778	1.26947324844371	100.10494459686	1.39993015795126	122.11118109814	1.52565951726111	141.272940347482	1.58265829972808	161.449406692978	1.72981403785025	180.140024196923	1.80454798868536	201.789655484151	
0.0042147180089345	0.00335197053113615	0.0183748748428265	0.0328464209675335	0.0173219368109022	0.0757527996428378	0.0259716968063077	0.0892890958193368	0.0359145444836083	0.189091519700818	0.0403747877753982	0.226932411941272	0.0508680347123148	0.27743673036743	0.0551012340691931	0.311980211751821	0.0578436401161261	0.35238606605798	0.080110806837756	0.745663682263021	0.102884214231794	1.14924128568602	0.124221689766532	1.56031105144786	0.14208979090915	1.96108056851201	0.178002407062929	2.35590178814653	0.192187570863151	3.13577070345446	0.196373013558152	3.5250989966746	0.216574270052936	3.9751500939035	0.240919396193666	4.73458536611453	0.270452187600368	6.00426290150915	0.31634090227716	7.06223033665272	0.376700697362179	9.788018733007	0.395693614147153	11.6280828594745	0.484515933340467	15.9011387127784	0.59221960548633	23.8665876127846	0.653470591153265	27.8327047476203	0.689199018120915	31.8065524924665	0.740466334899587	35.7695773709289	0.769796214105508	37.0492986704789	0.831913198160868	47.6281213310985	0.9821412210819	59.5815403452558	1.08190598285715	69.5108086728101	1.09126201323605	79.4305379639078	1.26827417926486	99.2717611094409	1.39851736943226	121.109621947809	1.52439037402736	140.108220940409	1.58088438320265	160.116468085178	1.72812728007388	178.640356504444	1.80292358567984	200.121187445685	
0.0042147180089345	0.00335197053113615	0.0188821747077126	0.0302807474496315	0.017304311303397	0.0746564074699052	0.0259552164086594	0.0881102888784228	0.0358955327046297	0.188215421686107	0.0403931306421251	0.225402685581294	0.0508821790342569	0.274691453482331	0.055233248712699	0.308327361060867	0.0575669249467009	0.350126386560987	0.0797135123680479	0.739569049416556	0.102696562761728	1.13855447606523	0.123990870729595	1.54701618949605	0.141828634018901	1.9442097772895	0.177728166804693	2.33571420814738	0.19219607004899	3.10989600242355	0.196362424641677	3.49456395770166	0.216364765011316	3.94198290462908	0.240539164420902	4.69428797154751	0.270358503225602	5.9543048983345	0.315927868470516	7.00207155780282	0.376297092227498	9.70405907557071	0.395292056507713	11.5281957241236	0.48403106360839	15.7680788002179	0.591741954138767	23.6658913327778	0.652736826420128	27.5988086820506	0.688503512171665	31.5402240510988	0.739743597782536	35.4708798836953	0.768814083010376	36.7161012714299	0.831295132481493	47.2285839655655	0.981000927440568	59.0814648499232	1.08075856873094	68.9273239316566	1.09001486154291	78.7644039361183	1.26688577201984	98.4402092990954	1.39708169304392	120.109567814687	1.5231127649375	138.941758097558	1.57942052066288	158.779819088416	1.72640956520491	177.141031538655	1.80118843319861	198.455178098699	
0.0042147180089345	0.00335197053113615	0.0202315045256681	0.0293365028191424	0.0172539485223775	0.0735146569793601	0.0260177513465718	0.0857647821894898	0.0358810292065006	0.18545751373919	0.0401441547701356	0.223145916467208	0.0505408357532365	0.272971650014668	0.0551758016220454	0.305269130701731	0.0573121237072908	0.347006135942094	0.0796850067114666	0.731313573676634	0.102347365736378	1.12897011948977	0.123629788404174	1.53350304882618	0.141806935521281	1.9269998682506	0.177461049054143	2.31478739088974	0.191799903975561	3.0834224610056	0.196215591721778	3.46450063359036	0.215942310160821	3.90782245987601	0.240172764677244	4.65436822826657	0.270084940522037	5.90460440583951	0.315619448860016	6.9416897272069	0.37583734926417	9.61986472485677	0.394812674951859	11.4289297809006	0.483620117515639	15.6347469414786	0.59124068642098	23.4671638686003	0.652017910211033	27.3664940021374	0.687984038151135	31.2734485749165	0.739143074323392	35.1710424576845	0.767987255586544	36.3828293665784	0.830464980061516	46.8285176088352	0.980323941760711	58.5844589936507	1.07991459551325	68.3425949436026	1.08885836699549	78.0966456818358	1.26568311701623	97.6065042710597	1.39562963904539	119.109580736787	1.52142898301577	137.776129719695	1.57789094353641	157.445479771529	1.72468310731823	175.642734752941	1.79927992660882	196.790122425985	
0.0042147180089345	0.00335197053113615	0.0201659634369136	0.0299112033989489	0.0173200208067895	0.0721754733883318	0.0260453172208306	0.0852281876168883	0.0358325683586241	0.183486325947897	0.0400081613652478	0.221111646126397	0.0502499067735674	0.269604657132883	0.0548820764016353	0.302579704064626	0.0572472399825775	0.343280933132061	0.0797029656317359	0.724528365173892	0.102105569971475	1.11857690929668	0.123535369707706	1.52044683827279	0.141594861123633	1.91043129118919	0.177320034799042	2.29474952098735	0.191338009959692	3.05711842028818	0.195848864196217	3.43467991899822	0.215542071806673	3.8743232541195	0.239936493317087	4.61374207684633	0.269675240824014	5.85430553861874	0.315532469510141	6.88152489476055	0.375442961676413	9.53695280526715	0.394355626866467	11.3291553355759	0.482925770876575	15.5023445426246	0.59049011793059	23.2671549046209	0.651392791538277	27.1329835040952	0.687224032769967	31.0063732128794	0.738343722708337	34.8722406623275	0.767343297320463	36.0489502394372	0.829615718939528	46.428544384358	0.979443490540961	58.0871141359772	1.07886795635429	67.7586259147333	1.08791476647945	77.4281647212697	1.26463573426053	96.7707652346176	1.39427892218078	118.11030891459	1.51979926089464	136.61105268477	1.57633930011846	156.11352464032	1.72286015980835	174.149817286161	1.79719279520677	195.12415778248	
0.0042147180089345	0.00335197053113615	0.0188133241368972	0.0298442172983556	0.0172420630440426	0.0718613921409184	0.0258446358326744	0.0843325100011671	0.0357686449700948	0.1815264449942	0.0398385552843692	0.218691095214195	0.0501508555563542	0.266493865258439	0.0548708142611409	0.299240534443436	0.0572559796737145	0.340012282088718	0.0795718649387416	0.719041711316791	0.102036745724903	1.10878219024467	0.12350166839747	1.50730448038533	0.141335940309787	1.8939371035149	0.17707895042199	2.27496869610335	0.191143966045726	3.03077526402448	0.195361110219116	3.4054957633556	0.215474658176228	3.84132742819067	0.239672462717549	4.57331243448	0.269294416930919	5.80401319065569	0.315276034512718	6.82198265142577	0.37510986346702	9.45505602723565	0.393989990263151	11.2293082470938	0.482365704718995	15.3686420175182	0.589810981468579	23.0667789995646	0.65069689749523	26.8978208398841	0.686480063631434	30.7403707343973	0.737576834361509	34.571676804743	0.76656538801953	35.7153505090551	0.828670934051523	46.0288393807695	0.978439874052455	57.584509168652	1.07772097313358	67.1753795921477	1.08689216684596	76.7629620160106	1.26337647526349	95.9392134242721	1.39301519691593	117.10968853737	1.51836570203718	135.448851573819	1.57465101467602	154.779200224594	1.72114418644274	172.651267180718	1.79540083059897	193.457835511124	
0.0042147180089345	0.00335197053113615	0.0183364272573409	0.0285132900998378	0.0170790964302068	0.0712582734910101	0.0257978096145368	0.0819311821680694	0.0357758536440385	0.17992554522022	0.0396876094620393	0.216114373155181	0.0503029940201956	0.263965382796115	0.054887875386441	0.296885801840686	0.0571703330609325	0.337005914752993	0.079425752236759	0.711334784547264	0.101993345758134	1.09940319028716	0.123286083967262	1.49400391408302	0.141111514776151	1.87809810124073	0.176876538918088	2.25499438896365	0.191141881416957	3.00387308141192	0.195180654726469	3.37514512624368	0.215323131466215	3.80817979668938	0.239458582561121	4.53387418494727	0.269133018600333	5.75362119118189	0.314897017350508	6.76271794220503	0.37469298534998	9.37194946123719	0.393463196853149	11.1289498625426	0.481760425472559	15.2345967657206	0.589401489510962	22.86660984811	0.650011041366242	26.6645971891813	0.685979792003969	30.4725652154964	0.736880163502377	34.2715227290719	0.765747560920365	35.3830248278945	0.82768892009939	45.6262584532072	0.977449932898029	57.0838488027703	1.0765992783098	66.5916340806857	1.08567948356437	76.0977518601712	1.26209676977194	95.1074902505811	1.39161143777885	116.1087850381	1.51697718972772	134.28183738803	1.57319453713428	153.446008297065	1.71959628876948	171.145430407797	1.79363525921899	191.791334425843	
0.0042147180089345	0.00335197053113615	0.0194664468363542	0.0265154613910059	0.016874135942228	0.0699525956832036	0.0256930688567491	0.0811461136547453	0.0357515765208234	0.177133207443508	0.0396716834152391	0.21393953131994	0.0504117079478026	0.261398541487072	0.0546769556134048	0.293782082196708	0.0570467131466854	0.334018523113825	0.0793436696208598	0.704520763253738	0.101794788419201	1.08863570485218	0.12317244264184	1.47990636852534	0.140925181741629	1.86104814684643	0.17664916140912	2.23456908888862	0.190802578203891	2.97720512641576	0.195008378609277	3.34485525792686	0.214865971671513	3.7754608063827	0.239204725848738	4.49402382519484	0.268799492436537	5.70328879635003	0.314463565268433	6.70210560928284	0.374527712531249	9.28754276898632	0.39296395300398	11.0282180176567	0.481329703923591	15.1012043710168	0.588762434090567	22.6678749333522	0.649388931822926	26.4305539746517	0.685145370610691	30.2061380539405	0.736081548770118	33.972173316067	0.764884379785402	35.0494921527346	0.826905785601574	45.2266763841927	0.976621697268091	56.5827600285247	1.07552090829507	66.0089241998775	1.08435367995084	75.4314241172954	1.2606454029845	94.2734350452739	1.39017933529434	115.109371654879	1.5154425333831	133.111977080589	1.57153566572845	152.113129293906	1.71784824142848	169.644749436404	1.7917732098748	190.125548596264	
0.0042147180089345	0.00335197053113615	0.0199489175505678	0.0266777243330421	0.0169549759260722	0.0687293071775281	0.0255951835411677	0.0800187259038485	0.0355964869576754	0.175066631852424	0.0394809682882423	0.211151922915453	0.0502250601029501	0.258865373308267	0.0546360816699424	0.290975163401629	0.0568085544612824	0.330455515943223	0.079155123295311	0.698235034665571	0.101585926365571	1.07859721212784	0.122997526574369	1.46692105489957	0.140801800993946	1.84430040661323	0.176527426395745	2.21500642630736	0.190448979436651	2.95024729728201	0.194580541232332	3.3144978687266	0.214473490541759	3.74169640653567	0.238981307825714	4.45446729770074	0.26839834767562	5.65384255490583	0.313850908270721	6.64183786569689	0.37401879995009	9.20391745633844	0.392469985167057	10.9292957324473	0.480869091463009	14.9688615768047	0.588174992736191	22.4668638663302	0.648780073413719	26.1981498877756	0.684339994560885	29.9402957629336	0.735243295263873	33.6713077099827	0.764031550551175	34.7170323611296	0.826078486593901	44.8276344822458	0.975782496665226	56.0821816190256	1.0743980110378	65.425834339477	1.08334267847903	74.7639266333214	1.25930950551663	93.4397449183987	1.38889184246777	114.109958271657	1.51383169134175	131.944545662307	1.56988593993362	150.779743651291	1.71612662605832	168.143502220913	1.78988234157419	188.461461498981	
0.0042147180089345	0.00335197053113615	0.0189425182676127	0.0271116533295945	0.016736302171896	0.068132085690986	0.0255391371036427	0.0788701214615565	0.0354700064119171	0.173400714124292	0.0393131046522414	0.209496817259822	0.050227849006618	0.255987441170248	0.0545652523236899	0.287589020200313	0.0569224118361007	0.326476411328345	0.0790158032760339	0.690813383628631	0.101486163140614	1.06896407753486	0.122779434700731	1.45368381852933	0.140578842112926	1.82743729880159	0.176382021772511	2.19567123925414	0.190178775888448	2.92379866874175	0.194260584115405	3.28536284034745	0.214140777792172	3.7082409729381	0.238688202546043	4.4137461513824	0.268181177275865	5.60410574083215	0.313359584158778	6.58241669429105	0.373443256357914	9.12039738313649	0.392022479604875	10.8295929989575	0.480171344370221	14.8363576637949	0.587478388547998	22.2660874925858	0.648089505525906	25.9665690900164	0.683713946361298	29.6728795368504	0.734357532711234	33.3725953215886	0.763309360839382	34.3833022455932	0.825147113400019	44.4279630062684	0.97477899219736	55.5830039186123	1.07335440373255	64.8411053514229	1.08223423590414	74.0976808468283	1.25823005053758	92.6064049687949	1.387577140796	113.109784929252	1.51234718263753	130.777978511333	1.56834710394733	149.447043462058	1.71439680139397	166.64249342399	1.78801037000658	186.799400959524	
0.0042147180089345	0.00335197053113615	0.0182586788446337	0.0261057085814677	0.0165003687882913	0.0673271647282546	0.0253526125855429	0.0773774224481181	0.0354970916924418	0.170848846735307	0.0393106595608612	0.206662890111363	0.0502508183550346	0.253667633162387	0.0542306384390972	0.284513618582024	0.0569513711719369	0.323373884941359	0.0787478571984356	0.684991046206985	0.101171613818057	1.05851068062324	0.122758019904336	1.4404581072754	0.140400915198895	1.81045439962948	0.176146214091647	2.17541939800039	0.189751061521749	2.89675865039469	0.194173365590216	3.25487460033167	0.213972974660162	3.67414851472974	0.238321799542756	4.37385900439002	0.2678987500723	5.55437451469365	0.313214017278827	6.52150307853028	0.373051817084233	9.03756090067183	0.391675614489128	10.7284774491891	0.479524746351554	14.7016800439992	0.586891206176966	22.0670340655226	0.647300923061487	25.7328797780484	0.682927395387943	29.4075066323988	0.733403649456368	33.0752426640888	0.762366976179127	34.0505444307786	0.824241362651011	44.0289993354141	0.973777718866979	55.0819784742987	1.07237124057223	64.256748892381	1.08098567750063	73.4319715021126	1.25712191145763	91.7734151964625	1.38605141176597	112.109857455994	1.51083864384923	129.610696104656	1.5666816303783	148.111973988307	1.712454864788	165.143481382572	1.78619312134124	185.131260746589	
0.0042147180089345	0.00335197053113615	0.0190268969843937	0.0246070869388127	0.016674860705647	0.0663640862823758	0.0252324885717583	0.0758108142607453	0.0354453419807467	0.169933982420269	0.0393859885936071	0.203705693694859	0.050227932947892	0.250600555239213	0.0542461948236001	0.281290136681404	0.0565683849136558	0.319716290326266	0.0785888729490498	0.67867033481627	0.100930410115289	1.04901805931702	0.122448974380981	1.42726266400371	0.140261767459752	1.79448873749117	0.175812743754782	2.15636104656933	0.18949455299055	2.8697840574554	0.193915345941573	3.22482128793757	0.213855141489679	3.64057852846093	0.237860049576311	4.33474578642039	0.26751174946452	5.50445842103287	0.312948344757608	6.46111286603158	0.372644026277389	8.95453070312086	0.391090832968632	10.6281972957304	0.479179257148537	14.5686154748261	0.58632087255476	21.8677496704719	0.646591449313722	25.499363692071	0.682221036783269	29.1405653808061	0.732714034762738	32.7772865095894	0.761491737533814	33.7170788108408	0.823450022584291	43.6296184320661	0.972723860377618	54.5815714281453	1.07138959018244	63.675454621819	1.07993545227255	72.7656288580763	1.255845574717	90.9398368282909	1.38447094541564	111.11160636329	1.50929415319803	128.443681918868	1.56507129027927	146.78036158379	1.71070174370056	163.643515666882	1.78436140569725	183.462271167506	
0.0042147180089345	0.00335197053113615	0.0197497730505753	0.0240555857487571	0.0166683456713024	0.0655760637304008	0.0251432988666489	0.0741293187081014	0.0351967243288887	0.168642485453179	0.0393236833867863	0.201480152989371	0.0499489592455478	0.248188837339136	0.0544121464718175	0.279327752798406	0.0564138227701254	0.316922992123194	0.0785736653943401	0.671584309136216	0.100656744969104	1.03899551549102	0.122148995364403	1.41435162334974	0.139988032956237	1.77833855707654	0.17547643851565	2.13609314000193	0.189395082858648	2.84357757277303	0.193578832409247	3.19526763008102	0.213592847128619	3.60779760520598	0.237695462484522	4.29350403080757	0.267230024219154	5.4545288231954	0.312718933234357	6.40191055542038	0.372292661488232	8.87112704523521	0.390596873327347	10.5291930541384	0.478875172771959	14.435322731633	0.585624681018138	21.6673942545112	0.645947834024524	25.2666466808247	0.681600003098013	28.8730262201489	0.731943901586191	32.4750648979009	0.760643125450452	33.3833747723353	0.822786111613922	43.2292391509656	0.971575560228852	54.0819802205284	1.07031598607421	63.0928341479738	1.07878419862651	72.1000312720643	1.25449284563665	90.1062063060576	1.38301765409685	110.114897540697	1.50767308021728	127.27851547698	1.56345925040012	145.447557086433	1.70888010801674	162.146574886772	1.78258049062647	181.794592890546	
0.0042147180089345	0.00335197053113615	0.0191428982843352	0.0241998352395856	0.0165328160967089	0.0634509639770266	0.0250283670431691	0.0729367529319925	0.0352579439235459	0.165807990780052	0.0392469940657457	0.199850338561206	0.0497073259789633	0.245265590539247	0.0541571029721218	0.276356368265228	0.0565003146571068	0.313750354611967	0.0786009158725772	0.66510672810679	0.100531808633313	1.02870870889703	0.122045291087896	1.40092800605811	0.139772435004394	1.76062573387124	0.175441264103399	2.11494443515143	0.189257600111827	2.81778319831036	0.193327875756778	3.16507019552534	0.213247360335282	3.57475335050556	0.237579350680475	4.25408906433809	0.266783707813236	5.404325416534	0.312438197519241	6.34208565569763	0.371660404713782	8.78857834143244	0.390280292347976	10.4299168663674	0.478260426160047	14.3004541907186	0.584989175901271	21.4672623559579	0.645405781808115	25.032385536823	0.680810981561602	28.6073478419074	0.73130904568859	32.1729438690456	0.760000479775856	33.0522858874951	0.821806476713666	42.8301525455373	0.970570294141048	53.5822288254364	1.06914444426132	62.5096101771288	1.07749117784125	71.4469357597002	1.25327404052748	89.2748407602182	1.38162992686302	109.117384055438	1.50614127778845	126.111948326006	1.56174714822213	144.114931403002	1.70720887300703	160.65084110066	1.78057715790695	180.127376549561	
0.0042147180089345	0.00335197053113615	0.0183102517039953	0.0242416228811685	0.0164504321459267	0.0619240279466608	0.0250900867849695	0.0719219969996135	0.0352781618365696	0.163717695568273	0.0391474618291525	0.197002266951816	0.049541326035855	0.243163450069034	0.0540307329583498	0.27131139411816	0.0563449389654716	0.309997590475801	0.078284320891244	0.659193761361407	0.100469311536215	1.01930712436816	0.12203419311339	1.38685223016458	0.139533957681538	1.74433294469414	0.175345044231987	2.09488887012096	0.188987476960045	2.79053060559575	0.193152411309132	3.13483131711707	0.213060309152119	3.54214751588633	0.237107595573793	4.21498283128743	0.266318474781856	5.35456811336465	0.311991485260493	6.28219835736534	0.371076931913944	8.70476955824608	0.389916803715039	10.3290537050048	0.477476306779563	14.1676531858215	0.58437148988113	21.2685646941013	0.644780163311993	24.7993257988856	0.680056624387018	28.3406338330121	0.73048933586841	31.8730878165842	0.759079710646948	32.7216514880497	0.820747079474199	42.430607729424	0.969736848791566	53.0832150377884	1.06795177048013	61.9262483705494	1.0762113653289	70.7890867771409	1.252060427629	88.4415753164168	1.38015765435775	108.114945736638	1.50453713253269	124.945761154625	1.56016324456427	142.782708050905	1.70551180803342	159.149653489811	1.77877832887551	178.461486411859	
0.0042147180089345	0.00335197053113615	0.0183804523678602	0.0225459064700431	0.0164742595061874	0.0623927851316686	0.0251307538787827	0.0699762022991879	0.0351330378251723	0.162040019893195	0.0392088853077839	0.194402669283149	0.0494206465005237	0.240330847144798	0.0539977745117333	0.268930293446269	0.0562566221693712	0.306408215236058	0.0779050922256163	0.652066291828751	0.100360080992349	1.00885023499705	0.121820883816927	1.37353769402431	0.13944288937439	1.72733141907142	0.175114911300401	2.07473295508784	0.188701864086088	2.76356113493037	0.192894858119223	3.10466089091477	0.212771258318339	3.50863038217111	0.236861970553914	4.17467006989867	0.265910313800442	5.30479823734114	0.31152960238852	6.22167682838985	0.370873627807276	8.62096170638224	0.389394511957485	10.2291535311385	0.476885160315395	14.035525527114	0.583817927949539	21.067546176499	0.643922193692163	24.566018329155	0.679414273027742	28.074813893746	0.729758612974585	31.5723935738454	0.758202508209032	32.3850864267308	0.819899492296861	42.0298112158299	0.968678400732904	52.5832289494187	1.06693861075837	61.341724273452	1.07504053664436	70.1100557949507	1.25092108160005	87.6068793612088	1.3788144637903	107.11317051948	1.5028787911307	123.78038609649	1.55848361273257	141.448249524734	1.70364400094437	157.646036989803	1.77708966940267	176.794389280158	
0.0042147180089345	0.00335197053113615	0.0190063538603544	0.0208545456288377	0.0162887872680024	0.0617459707203838	0.025047231995512	0.0684599073563275	0.0349176818454688	0.160097368406309	0.0392015425292136	0.192797142000347	0.0493486528337027	0.237219225811226	0.0539441215332144	0.266584466615216	0.0560654324884101	0.303818672940337	0.0777666932203394	0.644529447836334	0.100365758672395	0.997548170429622	0.12170825890495	1.36064469774437	0.139264232620689	1.71082570628081	0.174655320820696	2.05495213020384	0.188351681162678	2.73655091890429	0.192574074581566	3.07469512283853	0.212391448740284	3.4754797238716	0.236739398651186	4.13391772427556	0.265731167657139	5.25453289773147	0.311215869271307	6.1621341193938	0.370562475562484	8.53788401138222	0.388963112300868	10.1298270519509	0.47649312982365	13.9017578094305	0.583098179888902	20.8662873776839	0.6432181413361	24.3328580083842	0.678724260368297	27.8081222365914	0.729167568429317	31.2732639529577	0.757431479723025	32.0508906499292	0.8189144738166	41.6299907282477	0.967655951103272	52.0825089788951	1.06577170856464	60.7598525829212	1.0739313109727	69.437998555868	1.24954915329313	86.7742472167281	1.37760120579576	106.112646999803	1.50141422201957	122.614511849478	1.5569338225767	140.115951666834	1.70194993144758	156.146726925175	1.77524675845221	175.132760874355	
0.0042147180089345	0.00335197053113615	0.0190938850533054	0.0209312687792457	0.0160045342795924	0.0598311679599438	0.0250116022458047	0.0677807331250906	0.0346775422442187	0.158153625525833	0.0390223868165155	0.19037596535582	0.0492811050360181	0.235123648254469	0.0539814022886618	0.264396004187968	0.0560999362291097	0.299841780216468	0.077772759203687	0.638439296979546	0.100172732961741	0.988307821113824	0.121643688337464	1.34696671298662	0.139096270101531	1.69424327579676	0.174389753893949	2.0344332322145	0.188011396207559	2.71060543736107	0.192220767737392	3.04481806323331	0.212223966640986	3.44272441198624	0.236419329400122	4.09453535409465	0.265458809808503	5.2041525397893	0.310927600422559	6.10260724288077	0.370215201450586	8.45450084259223	0.388575192704773	10.029983688759	0.476118482307732	13.7692380639376	0.582404708212924	20.6682919330152	0.642640049526201	24.0997423910949	0.677901104896106	27.5404489654898	0.728458637086809	30.9729329260058	0.756834076063585	31.7175814921766	0.818032877948901	41.230494340906	0.966800619262868	51.581807634822	1.06461012239218	60.1771166250821	1.07276630363052	68.768966252364	1.24828041985256	85.941942897778	1.37619822576823	105.113047352075	1.49994479671895	121.44717728874	1.55540367596393	138.782759739305	1.70005677946815	154.646448285115	1.77317571807493	173.47414250297	
0.0042147180089345	0.00335197053113615	0.018290090670231	0.0212156522975727	0.0159007146824158	0.0589294403857538	0.0249032699421799	0.0665313348467567	0.0346614503681583	0.155363339569071	0.0387884480322876	0.187814944812592	0.0491938974130918	0.231811225052198	0.0538863746352734	0.261976835707648	0.0560047523609119	0.29671102311528	0.0776028941263702	0.631787500429281	0.0999247174899744	0.978720786986092	0.121418803100092	1.3334510111798	0.138846225254594	1.67766515267941	0.174353290039395	2.0148102664994	0.18781212570256	2.68423224594576	0.192105309683948	3.01478174747539	0.211997046842156	3.4086270643346	0.236085804543075	4.05555857487571	0.264873704190601	5.15486182920767	0.310572771110479	6.0424801289969	0.369798699905101	8.3699022979001	0.388162050556256	9.92998106941438	0.475619503579945	13.6362964293385	0.581867377487619	20.4686703992085	0.641974509189327	23.8657233909512	0.677069521641442	27.2751989956123	0.727679038352132	30.672143688369	0.756092351214636	31.383661386844	0.817303202341982	40.830651501583	0.965861635647339	51.0831626508961	1.06364533067854	59.5932183767252	1.07158260396319	68.1004107859955	1.24700073075229	85.1100558113216	1.37458245601744	104.113127329398	1.49828102293566	120.281556361457	1.55376068197241	137.450268166319	1.69833873502158	153.145871621846	1.77121682218399	171.803662807838	
0.0042147180089345	0.00335197053113615	0.0180262556682151	0.0197572939834527	0.0158023615129357	0.0579331180911148	0.0246453257888394	0.0652816455301321	0.034691378299845	0.153943538371507	0.038818737781342	0.185050706782851	0.0492015210450881	0.228334481630973	0.05369759071187	0.258067085517454	0.0556737352528422	0.294047644405196	0.0773923428282053	0.624999032297683	0.0997803865506923	0.969112390647819	0.121216858191703	1.32017943229125	0.138507486652918	1.6612672404717	0.17415156680325	1.9947744920727	0.187684811589656	2.65679594986203	0.191978873386231	2.9853885099247	0.21168895389593	3.3745371672632	0.235668281671365	4.01527934109804	0.264549568799732	5.10384491231598	0.310178775970388	5.98292857243681	0.369366550498865	8.28716826091379	0.387725543028952	9.82943735167961	0.475131993653138	13.5023536230193	0.581167772496589	20.2706172125429	0.641209752159587	23.6325220919891	0.676325218641229	27.0079876604858	0.726828819294906	30.372699280466	0.755106520673397	31.0510786606651	0.816516023174244	40.4305888701428	0.964762937977673	50.5832212660078	1.06258153679346	59.0102663520591	1.07038971025609	67.4328462467993	1.24556082157249	84.2796588409138	1.37288267870593	103.112000312721	1.49669379348395	119.114467669866	1.55215053138006	136.121308168368	1.69668870300225	151.647291714082	1.76938433860633	170.133257618509	
0.0042147180089345	0.00335197053113615	0.0185122851917336	0.0184375153704597	0.015739053289525	0.0566427961911237	0.0245754079221699	0.0641493901638225	0.0347562101251596	0.151366525274202	0.038798486588093	0.182926330987225	0.0493038599881649	0.225852856333459	0.0534859757880207	0.255093663716242	0.055734659613879	0.289618012516247	0.0774107372058078	0.618406723974046	0.099648880127023	0.958588096808576	0.121111240221921	1.3077028535977	0.138385285172076	1.64409551565655	0.173880719641289	1.97476200070926	0.187568091256511	2.63028748384919	0.191697686977892	2.9550816449717	0.211458289411998	3.34150688240074	0.235339384893808	3.97549650222906	0.264406383879122	5.05321775390326	0.309779841566832	5.92274744184618	0.368792754184257	8.20436530606023	0.387248933636239	9.72973461818978	0.474601007204833	13.3688923104482	0.580476580145307	20.0725658885224	0.640662333444209	23.399629992107	0.675763133597648	26.7398599039894	0.725860170962503	30.0729307723225	0.754032347197904	30.7174416773817	0.81546756557573	40.0307870090111	0.963614584929784	50.0841590495883	1.06140524311957	58.431359992465	1.06923441678301	66.76671966959	1.24419651742725	83.4480921294079	1.37148792883422	102.111953630179	1.49522015326764	117.948355004287	1.5505423189864	134.791156077578	1.69490096300153	150.147907143651	1.76751754036101	168.464938591648	
0.0042147180089345	0.00335197053113615	0.0187660851731577	0.0179279255132606	0.0157177389766369	0.0560546696511673	0.0247167479019102	0.0627401209144045	0.0346908849389908	0.14978220013088	0.0387008722429988	0.181362975152751	0.0492501274004826	0.224303121090992	0.053389484878436	0.251390899958425	0.0557024350465431	0.286719329348098	0.0772567399618111	0.612238167401732	0.099418409483307	0.948630512729069	0.120758550140283	1.29439553520705	0.138139895960136	1.62643577783548	0.173611214392925	1.95497279392248	0.18735062659663	2.60395690043966	0.191494928981257	2.92492984522002	0.211216919180048	3.30866844997954	0.235110377849751	3.93498676612512	0.264213497805783	5.0039275089829	0.309428466632054	5.86218260637304	0.368347716749121	8.12090856279035	0.386747818271068	9.62952803921101	0.474031987699078	13.2360475333923	0.579707390351847	19.8700498042913	0.639921191053012	23.1667509307405	0.675150962829143	26.4723673094587	0.724939819912996	29.7722216284233	0.753130013459711	30.3843523117462	0.814360452646855	39.6309143673672	0.962426772797868	49.5840574772248	1.06029610464289	57.8493802685207	1.06810777909862	66.1005260371586	1.24275485828651	82.6124574010892	1.37025085559426	101.113113941636	1.49366019897129	116.781363170239	1.54881106500363	133.454507080816	1.69301063636376	148.64665992816	1.76552786049286	166.79761794254
