Repository: Hhunhun/Indentation-Yield-Analyzer

# Indentation-Yield-Analyzer

本项目是一套用于分析金属材料（特别是块体非晶合金）纳米压入试验数据的自动化工具集。基于 Python 开发，旨在通过载荷-位移（P-h）数据和压痕形貌参数提取材料的本构关系参数，如表征应力（$\sigma_r$）和屈服强度（$\sigma_y$）。

## 核心功能模块

### 1. 载荷-位移数据处理 (calculate_C.py)
* **自动化分组**：支持多列并排或垂直堆叠格式的原始数据读取。
* **数据清洗**：内置基于中位数绝对偏差的异常点剔除机制。
* **物理拟合**：执行 $m=2$ 约束下的 Kick 定律拟合，提取加载曲率系数 $C$。
* **稳态识别**：采用中段锚定与双向截断算法，自动排除压痕尺寸效应（ISE）及大载荷下的剪切带干扰，提取本构响应。

### 2. 经典本构参数求解引擎
项目集成了三种基于物理力学推导的主流参数提取模型：
* **Yao 模型 (yao_sigma_r.py)**：基于 CR-EMI 能量法，利用 $C$ 值与等效弹性模量 $E^*$ 求解隐式方程获得 $\sigma_r$。
* **Dao 模型 (dao_sigma_r.py)**：基于量纲分析，利用压痕形貌比 $h_p/h_{max}$ 求解隐式多项式方程提取特征参数。
* **Xu 模型 (xu_sigma_r.py)**：利用弹性回复比 $h_e/h_{max}$ 进行显式解析求解屈服强度。

File: data/Pd_Fn/ZT3.TXT (part 22 of 25)
i5.8Be24.9)_91Cu_9_Pd_[¦Ìm]	Y_ZT3:(Ti36.1Zr33.2Ni5.8Be24.9)_91Cu_9_Fn_[mN]	X_ZT3:(Ti36.1Zr33.2Ni5.8Be24.9)_91Cu_9_Pd_[¦Ìm]	Y_ZT3:(Ti36.1Zr33.2Ni5.8Be24.9)_91Cu_9_Fn_[mN]	X_ZT3:(Ti36.1Zr33.2Ni5.8Be24.9)_91Cu_9_Pd_[¦Ìm]	Y_ZT3:(Ti36.1Zr33.2Ni5.8Be24.9)_91Cu_9_Fn_[mN]	X_ZT3:(Ti36.1Zr33.2Ni5.8Be24.9)_91Cu_9_Pd_[¦Ìm]	Y_ZT3:(Ti36.1Zr33.2Ni5.8Be24.9)_91Cu_9_Fn_[mN]	X_ZT3:(Ti36.1Zr33.2Ni5.8Be24.9)_91Cu_9_Pd_[¦Ìm]	Y_ZT3:(Ti36.1Zr33.2Ni5.8Be24.9)_91Cu_9_Fn_[mN]	X_ZT3:(Ti36.1Zr33.2Ni5.8Be24.9)_91Cu_9_Pd_[¦Ìm]	Y_ZT3:(Ti36.1Zr33.2Ni5.8Be24.9)_91Cu_9_Fn_[mN]	X_ZT3:(Ti36.1Zr33.2Ni5.8Be24.9)_91Cu_9_Pd_[¦Ìm]	Y_ZT3:(Ti36.1Zr33.2Ni5.8Be24.9)_91Cu_9_Fn_[mN]	X_ZT3:(Ti36.1Zr33.2Ni5.8Be24.9)_91Cu_9_Pd_[¦Ìm]	Y_ZT3:(Ti36.1Zr33.2Ni5.8Be24.9)_91Cu_9_Fn_[mN]	X_ZT3:(Ti36.1Zr33.2Ni5.8Be24.9)_91Cu_9_Pd_[¦Ìm]	Y_ZT3:(Ti36.1Zr33.2Ni5.8Be24.9)_91Cu_9_Fn_[mN]	X_ZT3:(Ti36.1Zr33.2Ni5.8Be24.9)_91Cu_9_Pd_[¦Ìm]	Y_ZT3:(Ti36.1Zr33.2Ni5.8Be24.9)_91Cu_9_Fn_[mN]	X_ZT3:(Ti36.1Zr33.2Ni5.8Be24.9)_91Cu_9_Pd_[¦Ìm]	Y_ZT3:(Ti36.1Zr33.2Ni5.8Be24.9)_91Cu_9_Fn_[mN]	X_ZT3:(Ti36.1Zr33.2Ni5.8Be24.9)_91Cu_9_Pd_[¦Ìm]	Y_ZT3:(Ti36.1Zr33.2Ni5.8Be24.9)_91Cu_9_Fn_[mN]	X_ZT3:(Ti36.1Zr33.2Ni5.8Be24.9)_91Cu_9_Pd_[¦Ìm]	Y_ZT3:(Ti36.1Zr33.2Ni5.8Be24.9)_91Cu_9_Fn_[mN]	X_ZT3:(Ti36.1Zr33.2Ni5.8Be24.9)_91Cu_9_Pd_[¦Ìm]	Y_ZT3:(Ti36.1Zr33.2Ni5.8Be24.9)_91Cu_9_Fn_[mN]	X_ZT3:(Ti36.1Zr33.2Ni5.8Be24.9)_91Cu_9_Pd_[¦Ìm]	Y_ZT3:(Ti36.1Zr33.2Ni5.8Be24.9)_91Cu_9_Fn_[mN]	X_ZT3:(Ti36.1Zr33.2Ni5.8Be24.9)_91Cu_9_Pd_[¦Ìm]	Y_ZT3:(Ti36.1Zr33.2Ni5.8Be24.9)_91Cu_9_Fn_[mN]	
0.0042147180089345	0.00335197053113615	0.0182742822291917	0.0178647529237707	0.015779003280233	0.0550468222402149	0.0246609855446929	0.06102445019047	0.0345041949212317	0.147670760987278	0.0387729521502966	0.179064718530321	0.0489531665136913	0.222138043590406	0.0532513328016935	0.248205980631329	0.0555636057062021	0.283485835730276	0.0771380501142243	0.605424844600105	0.0992747347568227	0.939281198677216	0.12060756730808	1.28082022875828	0.137981463891918	1.61004578186927	0.173482317753407	1.93426681651986	0.186929750646397	2.57674482025512	0.191249617392158	2.89512519594153	0.211029040016191	3.27524747531559	0.234770883171332	3.89431730820722	0.263891528863312	4.95398347564621	0.309110970980362	5.80161171730345	0.368050414927056	8.03802458287665	0.386296247270469	9.52955242821977	0.473445987065726	13.1024837753429	0.579115452746694	19.6685265098775	0.639188770817892	22.9330523055471	0.674340070578996	26.2071173395811	0.72419402628156	29.4721681355854	0.752294835794745	30.0504545581544	0.813573612984032	39.2297304236004	0.961681038422066	49.0833226055407	1.05926196345457	57.2632133184797	1.06691573453653	65.4335649949621	1.24163368129002	81.7779700621279	1.36886843232982	100.112582971379	1.49209402722363	115.612881220143	1.54701827260684	132.119333298942	1.69120494637766	147.144876270891	1.76366250125734	165.133098711603	
0.0042147180089345	0.00335197053113615	0.0178066816114185	0.0167944150443222	0.0156140016225205	0.054330511523079	0.0244918957955973	0.0602617916255332	0.0344509489816108	0.145802018674326	0.0386638230972982	0.176687867017475	0.048828139680986	0.219577415948869	0.0530985963851085	0.24534530706395	0.0554511319536885	0.280449928008041	0.0770372946552799	0.59889283941031	0.0992177938603708	0.928887289992226	0.120542601539682	1.26654677965768	0.137772551014276	1.59369431937276	0.173267594275631	1.91463046304338	0.186798926882195	2.55029898568244	0.190997532881855	2.86483765593104	0.210806442412681	3.24112917290701	0.234470661204739	3.85427719148923	0.263474315356601	4.90378938221011	0.308860695514722	5.74186504867324	0.367808379343764	7.95499624797074	0.386048162578257	9.42970813370532	0.472992615134685	12.9682215253957	0.578544110964889	19.4679550270898	0.638496101674262	22.6997466984616	0.673628113631329	25.9415898355896	0.723548029577328	29.1723158084142	0.751477405942495	29.7164301446984	0.812709385060034	38.8293585930802	0.96064696106999	48.5829192846774	1.0583469527924	56.6794529058573	1.0657010472292	64.7656577290748	1.2404337890432	80.943922307401	1.36738266295224	99.1132366433797	1.49045384963869	114.447766932317	1.54540633703582	130.785485720352	1.68959844344425	145.647562961769	1.7616513797183	163.466463515876	
0.0042147180089345	0.00335197053113615	0.0181671904192283	0.0155791018973077	0.0154126694839918	0.0531211273717438	0.0243316705210357	0.0595301213626034	0.0344955561258085	0.143109245096878	0.0386343216065831	0.173843258763745	0.0487352014294267	0.216727860044197	0.053135942178886	0.242506461368378	0.0552389023307454	0.276802286902491	0.0768835893023316	0.592079109155075	0.0990544256922656	0.918657294072583	0.120451340055854	1.2537507573362	0.137431075523302	1.57738045902341	0.173094729882702	1.89477082499024	0.186482989490294	2.52416770529441	0.190642100838139	2.83574896084778	0.210379274872039	3.20862089432283	0.234219151826885	3.81369085410716	0.263033392169876	4.85422346582075	0.308498774917545	5.68216494616956	0.367266734266485	7.87127780306981	0.385595409074471	9.33018887075397	0.472336909261425	12.8359467177284	0.577885326933803	19.2686911211348	0.637835655145103	22.4670855665671	0.672790168439384	25.6740208726114	0.722834270488501	28.8725137726595	0.750696030902125	29.3833817572543	0.811867295960078	38.4304247245468	0.959600705135625	48.0837937383257	1.05738126983798	56.0953721182844	1.06434988579738	64.0982496520637	1.2389829038252	80.1095988812052	1.36597550004652	98.1145385158619	1.48879146468437	113.281900135886	1.54367248000062	129.452129880057	1.68798768360997	144.147343926351	1.75980639470665	161.802838354568	
0.0042147180089345	0.00335197053113615	0.0182431676592145	0.0152347799524967	0.0154367035509369	0.0515228178385518	0.0241165966967854	0.0570396521390296	0.0345316318269651	0.141602641729099	0.0384342528722511	0.171368516521807	0.0486152941496877	0.212993911533527	0.0531034447253038	0.240062903879293	0.0551974148901782	0.273309128921668	0.0767767236949843	0.585257695488965	0.098743904578505	0.908849070843886	0.12014865509317	1.24061433662988	0.137282738607648	1.56008335491261	0.172870622651843	1.87574879513786	0.186210739392742	2.49772093939921	0.190196887927214	2.8063429176123	0.210134345241616	3.17499665851662	0.233944793532265	3.77422000828586	0.262945384593298	4.80434089977107	0.308081574810249	5.62274191211866	0.366887425053185	7.78764876513181	0.384995608970428	9.23002792657919	0.471694068375565	12.7023512947129	0.577309873240585	19.0683114907883	0.63730477068838	22.2325599269669	0.671873172217486	25.4079755532929	0.722174346434296	28.573237002812	0.749904796278504	29.0511585215721	0.810985024676874	38.0308612819829	0.958565118255169	47.5848432806098	1.05614269600403	55.5117160137853	1.06327452727541	63.4331289031873	1.2377788249749	79.2764898995889	1.36451092471862	97.112435473173	1.48712865553008	112.115727865665	1.54204601337597	128.11807368522	1.68604255185161	142.648451094217	1.75817420761389	160.139451611828	
0.0042147180089345	0.00335197053113615	0.0179032749322055	0.0149255936053358	0.0156339650531073	0.0502375672807769	0.0241651822200186	0.0554903498160201	0.0344762868623331	0.140260518651334	0.0381606576087194	0.169742092689729	0.0484659048336839	0.210768283516552	0.0528890704701916	0.23739795356244	0.0551056678467618	0.269916175424348	0.0765107403738978	0.577997687118703	0.0986760865153847	0.89808746438237	0.119691129472026	1.22746976685141	0.137102763432963	1.54311943143705	0.172662831921869	1.85499706651593	0.186047970050522	2.47013400189619	0.189805695267691	2.77560997260166	0.209971745813387	3.14116310797171	0.233660637750329	3.73495335492934	0.26269205078945	4.75471398175597	0.307597203737299	5.56200245367107	0.366689770736349	7.70418643392674	0.384518201282928	9.12921319398808	0.471118552449548	12.5685323542902	0.576614882274808	18.8673190502169	0.636566045961116	22.0005153305875	0.671178888818294	25.1407902951972	0.721301546657929	28.2722261104129	0.749031397111696	28.7174880106776	0.810059054807035	37.631726247783	0.957676796370117	47.0843505527836	1.05497307413591	54.9274824893174	1.06236878579046	62.768045407212	1.23646051736743	78.444252635861	1.36306393478078	96.1118299971129	1.48554809753197	110.950136740703	1.54039289722352	126.786759303912	1.68403617225188	141.148127750676	1.75638615814652	158.470357724622	
0.0042147180089345	0.00335197053113615	0.0176672587908571	0.0149482500267755	0.0155224229604089	0.0492537450807253	0.0240904972394044	0.0542807619378814	0.0342379908548696	0.138070731999864	0.0380069590267725	0.167408125669024	0.0483922642480314	0.208209693143051	0.0528430534957049	0.233725399579202	0.0550969001926717	0.266643246118131	0.0763397460592253	0.571269580328606	0.0986847781124491	0.888478544175174	0.119547625768386	1.21413648784522	0.137083299579837	1.52630044503029	0.172591817431618	1.83527247022969	0.185825940454822	2.4439780414611	0.189648218136914	2.74512312956966	0.20967994814844	3.10782944479498	0.233241934587324	3.69510835028146	0.262065154608761	4.70496133519928	0.307375603618134	5.5019931520873	0.366171133651549	7.62230921366838	0.384061325436916	9.02999009160139	0.47063518138721	12.4364019016151	0.576063378385666	18.668457475595	0.635732787801339	21.7679305671405	0.670597515886236	24.8745475355023	0.72048310273214	27.9733535345436	0.748210463149518	28.3843986450421	0.809052362439333	37.2326396423547	0.956669336266767	46.5838019456055	1.05388046637886	54.3439046159109	1.06110311648829	62.1006410554911	1.23498329182075	77.6095790323937	1.36165477928711	95.1148678547917	1.48414552407932	109.787309781011	1.53868280327969	125.4522411731	1.68223659540895	139.64887729069	1.75450760501539	156.801353244378	
0.0042147180089345	0.00335197053113615	0.0177642183989932	0.0139640285585688	0.0154427044159156	0.0483575872518244	0.0239143671678381	0.0534354885161384	0.034079552776694	0.135383255319307	0.0379893524578602	0.163848610957912	0.0481989670568376	0.206231622296182	0.0528952572446238	0.230099891935664	0.0550642199670341	0.263753672448482	0.0764152280748052	0.564508819042286	0.0984985890662098	0.879083653526991	0.119520538772209	1.2007893554164	0.136946217552006	1.5101413006363	0.172496698595949	1.81557523154279	0.18554458432749	2.41764210294701	0.189548475828904	2.7148171959392	0.209450870809892	3.07484386341398	0.232865556432387	3.65492830235328	0.261521325815741	4.65444872945779	0.307184713753261	5.44183577022119	0.365654940633675	7.54100242845988	0.383515633655375	8.92989527132627	0.469952845506104	12.3043999714491	0.575454723851665	18.4681206860849	0.635083677228726	21.5333229711575	0.669827609943624	24.6087071071405	0.719749532144912	27.6738513846438	0.747466685790755	28.0505400069966	0.808167666414145	36.8323125153159	0.955616993397216	46.0841548586369	1.05272733550073	53.7607439749981	1.05983191384945	61.4340003882451	1.23358009099972	76.7758963560987	1.36013398467767	94.1156183843359	1.48241580820469	108.621726106629	1.53701210471742	124.119399422842	1.68049213091248	138.148747662235	1.75239053479391	155.13464354285	
0.0042147180089345	0.00335197053113615	0.0179134405640169	0.0133136930387133	0.0154886930832937	0.0477657390597251	0.0240122936489723	0.0518774841482357	0.0340126537266745	0.133621411370546	0.0380571379290716	0.161293716770703	0.0481401705510746	0.203025122479827	0.0527451934720856	0.227797618984821	0.0549897825548827	0.260068400091939	0.0762159658381806	0.558516573466505	0.0983233534037514	0.869294289579534	0.119344011019004	1.18800474179592	0.136791440377751	1.49358215321551	0.172168825170169	1.79511745159451	0.185316097031265	2.39012478180314	0.189247632466414	2.68553851105975	0.209102573319942	3.04262173367726	0.232714059271502	3.61466396973609	0.261320620384241	4.60377127962843	0.306677125652478	5.38134544055048	0.365494025205524	7.45849656549351	0.383020389772645	8.83009102368062	0.469305050362485	12.1703249173306	0.574824224122167	18.2679571225655	0.634340939310242	21.3004830253372	0.66915863431287	24.3408289450822	0.718897562829886	27.3737196607134	0.746644489790442	27.7187023388419	0.807471736733651	36.431523452302	0.954615138156117	45.5821273112806	1.05154320170891	53.1783842714613	1.05876854416152	60.7672256105547	1.23226621985213	75.9447692288271	1.35865340080525	93.1144392135971	1.48090521174647	107.452283031682	1.53540262866455	122.788241503719	1.67860338484554	136.649884632422	1.75043676208518	153.467501707667	
0.0042147180089345	0.00335197053113615	0.0176644917086104	0.0130604947279869	0.015485344788	0.0471426406311573	0.0240881517111384	0.0504512037107237	0.0338823127571575	0.131906206307877	0.0379997459028632	0.159958578611916	0.0481167838580991	0.200423429335466	0.0525922563860443	0.22466990323377	0.0548632354472106	0.256794364840217	0.0760640337990883	0.552159598704763	0.098251139500977	0.85929008116585	0.119169100900357	1.17495993994352	0.136658459120386	1.47734256583795	0.171739040583968	1.77513720727369	0.185085048787127	2.36320583538503	0.188891171680871	2.65536855051872	0.208809374998225	3.00965221760991	0.232394276649514	3.57468904559522	0.261308312223028	4.55404890105397	0.306280502881778	5.32305908564791	0.364890586409602	7.3742589082819	0.382486191137435	8.73102531480157	0.468797106793423	12.0360822251565	0.574200052298842	18.0681791265737	0.633575911507193	21.0677157226743	0.668499788983375	24.0739659245821	0.718155870492786	27.0735804862027	0.745771788949674	27.3848697778272	0.806478089602102	36.031587480726	0.953577642375791	45.0818022215098	1.05029339976557	52.5955961595606	1.05763240148623	60.1005849433087	1.23088122084611	75.1109673432482	1.35721760893291	92.1155399204127	1.47949180009137	106.284151258857	1.53357539792045	121.456390680634	1.67685101705254	135.156028392531	1.74871751533045	151.801596668805	
0.0042147180089345	0.00335197053113615	0.0174161217456298	0.0115658457580005	0.0152549049528611	0.0459719172787687	0.0238635949741426	0.0495666546716448	0.0338813796912637	0.129868181573114	0.0379119805239415	0.157676241783989	0.0479435847638229	0.197553224264066	0.0524986443808084	0.221736673820509	0.0548433274084977	0.253512180516354	0.0760501228491321	0.545749946012397	0.098101005642059	0.848593725489119	0.11884783929443	1.1611435373747	0.136238325725272	1.46089482787486	0.171562341991286	1.75496604183413	0.184870093060792	2.33679702088294	0.188521962369817	2.62535458650153	0.208521017787307	2.9760200655622	0.232059674272619	3.5351187810938	0.261003221878271	4.50357541085875	0.305936307047083	5.26346282560636	0.364189610686229	7.28995745547696	0.382082854369193	8.63073957340771	0.468201979548062	11.9028351167675	0.573441514553919	17.868281921298	0.632952681673039	20.8335067327343	0.667775832081092	23.8079299184889	0.717296663963147	26.7730613320997	0.744859551352577	27.0507745838589	0.805398211595458	35.6322140279583	0.952538333324956	44.5836936793614	1.04921686015768	52.0104983677845	1.05625560246681	59.4348942250436	1.22947028633987	74.2773144692742	1.35569689851504	91.1154485343894	1.47773715432371	105.117755471229	1.53196214653615	120.122058814327	1.67501878333689	133.655928566398	1.74680731939136	150.135244595128	
0.0042147180089345	0.00335197053113615	0.0174857341117112	0.0112056335772622	0.0149407586088434	0.0451311549505322	0.0236936364553335	0.0483967462264703	0.0338097760463301	0.127403814846242	0.0377857563232677	0.155720609989336	0.047703930720695	0.195301373697094	0.0524501389167621	0.217937911082491	0.0547181744557986	0.249939016109406	0.075857342477946	0.538603675406159	0.0979840478565636	0.838102202561413	0.118550693174868	1.14718836774885	0.13613040237123	1.44418725092579	0.171493580830189	1.73544552159737	0.18465929953729	2.30969343977319	0.188207051711586	2.59577717992045	0.208218824216633	2.94205356872607	0.231867708578806	3.49481463443844	0.260475720962821	4.4534930761263	0.30551762088947	5.20298413746728	0.363755330361551	7.20579523539031	0.381618352498855	8.53046966449688	0.467596104645166	11.7701989559583	0.572621609572067	17.6681481600996	0.632230394905675	20.6007915841331	0.666955341576814	23.540891809353	0.716467085301791	26.4718492740341	0.743793447659155	26.7182943031583	0.80457825746329	35.232482947339	0.951468847650206	44.084944387312	1.04810900495329	51.4270546048224	1.05498467948666	58.7700044441547	1.22828257243377	73.4442650922999	1.3542404460546	90.1139713404409	1.47614260421088	103.951113814453	1.53031113100507	118.787928113688	1.67315455015166	132.15295281629	1.7447463142244	148.467223591477	
0.0042147180089345	0.00335197053113615	0.0174382907058272	0.0104287095886057	0.0148642596901541	0.0438710537390562	0.0235382474556054	0.0470507996331608	0.0336900703455392	0.126201550219094	0.0376902477072514	0.153563594249404	0.047441147204244	0.19242310686504	0.052443586596775	0.215249008314309	0.0544039872285408	0.247233349535678	0.0755824090217478	0.532169284459079	0.0979679773354473	0.828277157319511	0.118433135786439	1.13359792730897	0.136028042194019	1.42869132458875	0.171261578582851	1.71579286997661	0.184351950447127	2.28408113886521	0.188093586959121	2.56627148517422	0.208020293228335	2.90828521075829	0.231451935336255	3.45522900311527	0.260058747542339	4.40317185716481	0.305011393119188	5.14253292334284	0.363455175965374	7.12187841879042	0.381098730645223	8.43115529250221	0.466931380752111	11.6371548758809	0.572127565713146	17.4676679469199	0.631682105252348	20.3675139167235	0.666246037917694	23.2738425243468	0.715877966848029	26.1716486322364	0.742968876704783	26.3829213346783	0.803683762763349	34.8323718871272	0.950420312763675	43.5858709950221	1.04693597596375	50.8450599797175	1.05374397796489	58.1075808053262	1.22714841515214	72.6122513459793	1.35268908800514	89.1156755442562	1.4745795531098	102.783257713097	1.52868450866327	117.455429090121	1.67139140227073	130.653210618008	1.74285614206996	146.800722506195	
0.0042147180089345	0.00335197053113615	0.0174022588352473	0.00922327059772571	0.0149218298998379	0.0434243572564868	0.023316261787743	0.045466663664728	0.0335742809987937	0.124489270091246	0.0374274304827438	0.151022407965689	0.0474703303252537	0.189356465499302	0.0522532521580668	0.213201990496363	0.0543062685680436	0.244439411048366	0.0754521885770201	0.524701358333911	0.0977035508364658	0.819091348579399	0.118256910296888	1.12006441395875	0.135585037026904	1.4113138939097	0.170965327187807	1.695164192344	0.184069660238175	2.25799106949914	0.187993683564321	2.53530268273276	0.207777096649529	2.87552035281699	0.231207656374358	3.41509808245057	0.259682166402748	4.35365297256324	0.304664087627514	5.08220091850229	0.362959438205173	7.03838162865173	0.380608581743095	8.33042344761631	0.466251975358987	11.5031329071466	0.571409419643755	17.2685791296005	0.631110597668964	20.1390418735706	0.665478859714136	23.0080095465653	0.715147187460755	25.8737930605703	0.742175531884649	26.0490626966327	0.802824018237877	34.4326408065078	0.94950289561626	43.0852925855231	1.04570601811511	50.2616460190764	1.0525075208992	57.4390923941799	1.22557725412277	71.7847004972244	1.35107778153631	88.1165974371459	1.47288391720954	101.617934809024	1.52684024189885	116.121134476716	1.66950657134421	129.151575972344	1.74088976484729	145.136844025159	
0.0042147180089345	0.00335197053113615	0.0172817961101493	0.00877003871391343	0.0148410503810235	0.0417692588768134	0.0233671171831117	0.0439560075887507	0.0333764642606601	0.122231933452494	0.0371964345396159	0.148591554297995	0.0476424331640961	0.187273067895013	0.0520844377042902	0.209686378911409	0.0543856483243112	0.239628504446629	0.0754187416750002	0.518109864917488	0.0974469602702798	0.808853261795273	0.118067869564205	1.10735407331007	0.135280527830308	1.3936824450105	0.1707991417078	1.67445379115936	0.18377425951609	2.23112939941666	0.187595383321555	2.50515973054511	0.207273820674109	2.84239460739517	0.230929312735064	3.37455342175174	0.259492508683453	4.30391150187691	0.304388358743317	5.02232991831428	0.362550084560464	6.95506365243887	0.380176884173849	8.22952862128759	0.465768296418868	11.369533758841	0.570628630384757	17.0683708625997	0.630130159691967	19.904873861822	0.664722415757068	22.7416997316481	0.714246129459832	25.5734210554271	0.74129921219501	25.717312572796	0.801919501587327	34.0327048349318	0.948537488467103	42.5848557370486	1.0445511950384	49.6794912064963	1.05130618368774	56.7695609017996	1.22419409053817	70.9643767113052	1.34951709283953	87.1161111703697	1.47137441155707	100.451226097025	1.52514863389908	114.788203319495	1.66765851236833	127.650567175421	1.73899729958458	143.470536654963	
0.0042147180089345	0.00335197053113615	0.0173174000052778	0.00743402209697309	0.0147788970452662	0.0402987442570869	0.023444603127294	0.0421670643371428	0.0331913961091554	0.119817989109493	0.0372460794317322	0.145543510279036	0.0473789573300898	0.184496766328121	0.0520353940303807	0.206722241231671	0.0543318390771413	0.236571627415545	0.0751412580102025	0.512166455566893	0.0972158802010841	0.798168722273146	0.11774061493824	1.09435071531027	0.135081816220706	1.37763645630395	0.170616493599487	1.65466062625183	0.183466534678014	2.20472710417228	0.187275708130525	2.47547917999379	0.20709600653453	2.8083678074252	0.23045992151717	3.33454566849167	0.259032715111433	4.25432928734327	0.303987417278489	4.96175576961583	0.362105250051786	6.87185138133321	0.379891464563964	8.13014067481302	0.465344347092612	11.2366312397882	0.570168766896782	16.8671474540407	0.629310682961381	19.6686252755405	0.663851643074099	22.4749875853979	0.713378423118651	25.2737717565674	0.740447284818642	25.3849291496385	0.800961109669018	33.6326459287818	0.947397887377612	42.0846759335926	1.04350796126918	49.0955743316888	1.05011001957739	56.1028680804919	1.2229909358218	70.1265738641358	1.34822009278688	86.1162731040747	1.46992671652674	99.2848675622982	1.52350743356499	113.455965066237	1.66585926957335	126.152523709434	1.7371627183658	141.802917982645	
0.0042147180089345	0.00335197053113615	0.0175175350669356	0.00697175449741471	0.0147263674877	0.0403611283147079	0.0232475913734634	0.0409548316485369	0.0330978815668256	0.118183867314625	0.0373156123216661	0.14370432290451	0.0473499355418065	0.181402607291993	0.0519934525336772	0.203222171091443	0.0541342714372383	0.234097045244667	0.0749508074966938	0.504458975824613	0.0969501317013468	0.788560500557848	0.117574852211737	1.08078146245795	0.135031865377505	1.36100664478617	0.170210065230187	1.63531309917508	0.183203902470951	2.17759837735421	0.187069903867962	2.44623146158848	0.207109398312942	2.77449444284212	0.230284582483762	3.29395770129518	0.258541586533565	4.20432145841325	0.303531569047941	4.90227871885818	0.361735069545971	6.78788473897794	0.379319319204907	8.03082816546342	0.464737859638486	11.1032993810489	0.569323529187046	16.667956191243	0.628741566944532	19.4344274614709	0.662962613255557	22.2089478540146	0.71259372772699	24.9739268799764	0.739524725440362	25.0517336132346	0.800025651199549	33.2328999470019	0.946313797875096	41.584172029896	1.04242953636172	48.5111396415543	1.0487920424088	55.4355829380548	1.2215280061116	69.2853661017953	1.34688885927789	85.1177090870012	1.46827516802283	98.1197756262125	1.52163119888535	112.123026458437	1.66422755857832	124.652632499547	1.73521565808887	140.136863932178	
0.0042147180089345	0.00335197053113615	0.0172873693989048	0.00760683347174629	0.0149132042893592	0.0387309919254337	0.0230314759511287	0.0397853961405849	0.0331308499000191	0.115918628986279	0.0371776063941737	0.141331647791136	0.0474022097074412	0.179346669150436	0.0519207815115803	0.200062892237761	0.0540417126254165	0.229726828822773	0.0750942141565442	0.498299063089534	0.0967553476885928	0.778713278198191	0.117414322222995	1.06718077747023	0.134892378072331	1.34388916950841	0.170060919201855	1.61473843824924	0.18298532920833	2.1509851375567	0.186801210633947	2.4137746385741	0.206730872254558	2.74215100834581	0.230108687584652	3.25438091753605	0.258312429124579	4.15394668840626	0.30304571685195	4.84270807018621	0.361357538762981	6.70466129200192	0.378751990323167	7.93109935494273	0.464173776657528	10.9688378280802	0.568623607656936	16.4685209219424	0.628054124042689	19.2011553819965	0.662242762304224	21.9427796001221	0.711769698738289	24.6740615142897	0.738504907498217	24.7179643821519	0.798950481115839	32.8364694734302	0.94530907160223	41.0858436956304	1.04126584645671	47.928977378394	1.04756322738618	54.7679811459574	1.22010363631094	68.4496419665137	1.34524589509994	84.1214323980624	1.46660081334404	96.950824289561	1.51972285845476	110.792822213585	1.66241157953829	123.153694963932	1.73314389123924	138.471867864105	
0.0042147180089345	0.00335197053113615	0.0167248813798724	0.00726227915105004	0.0148319262332055	0.0375137933959919	0.0229736488317494	0.03825371618608	0.0330944569285513	0.113776725409593	0.0370575573569506	0.139015274035106	0.0471407138317633	0.177234415099619	0.0517272535459278	0.198118829215166	0.053904933826015	0.226451556658316	0.0749368198144954	0.491995435646486	0.0964776019874619	0.768569022159001	0.117390143668645	1.05430780462469	0.134558935596561	1.32682594376806	0.169947160008836	1.59499835872594	0.182788417912222	2.12375722488914	0.186482075941796	2.38323657280294	0.206229139629077	2.70950792082536	0.229756137891193	3.21465861463154	0.258123216280616	4.10430393790814	0.302848012901414	4.78247944214654	0.360923783771173	6.62206695339517	0.378435718394463	7.83100639731267	0.463713614846479	10.8365360120595	0.568029868515938	16.2690968285121	0.62718570175302	18.9677827196888	0.66148259679087	21.6750318232181	0.710942971254062	24.3738962627482	0.737665569120534	24.3847464940072	0.797908785998983	32.4395286351119	0.944198677292248	40.586908139075	1.04016421131133	47.3469976544497	1.04658844290735	54.1021116137666	1.21880345053534	67.6135378516397	1.3438423031178	83.1234048227664	1.4648671388537	95.7838995107355	1.51809410270906	109.463467334881	1.66047090510142	121.655703652007	1.731200364633	136.806856894872	
0.0042147180089345	0.00335197053113615	0.0166393366187829	0.00551113157001661	0.014492489166135	0.0371954811794268	0.0229391612054824	0.0375219913534707	0.0328179618881305	0.111589492619123	0.0371755597618843	0.136786866602454	0.047049716393883	0.173166616565638	0.0514662331046051	0.195799705147289	0.053700775817229	0.223942297275096	0.0748704308251192	0.485132985581381	0.0964977155632626	0.758427152633795	0.117204174068203	1.04044471951403	0.134331582901514	1.31069997773921	0.169729075868094	1.57486258354254	0.182571489374004	2.09661289841869	0.186140306179096	2.35394927319008	0.206146771466797	2.67599078711015	0.229423581365154	3.17509347240404	0.257886217758352	4.05503325076092	0.302570627162338	4.72326083339106	0.360372345513944	6.538509627292	0.378125623599539	7.73053299442894	0.463279475614319	10.703214397868	0.567364891620454	16.0680969373604	0.626263107158987	18.7349837520598	0.660622232446785	21.4088281790695	0.710186077849489	24.0734274000618	0.736959030939483	24.051388907483	0.796975967089786	32.0361244184327	0.943057473783683	40.0868363690325	1.03903667592502	46.7625406125745	1.04533400333565	53.436096795261	1.21739290372123	66.7805555298876	1.34241376309931	82.1201990942015	1.46316144710268	94.6190906966991	1.51648548969536	108.128226497785	1.65858947522525	120.15643829086	1.72922564549579	135.144543035687	
0.0042147180089345	0.00335197053113615	0.0172783694759997	0.00438285555547714	0.0144956780341046	0.0348653795110207	0.0229266319260421	0.0354855273115425	0.0328140552511294	0.109728601064065	0.0370518391221892	0.134806729383721	0.0470145553315378	0.170074305622656	0.0513792635466475	0.192380369028913	0.0535495357871886	0.21976017890051	0.0747700892866729	0.479009248905842	0.0964857170114622	0.748809675900851	0.117000347643736	1.02779840728932	0.134079214934437	1.2946156883936	0.169500534773429	1.55470445661841	0.182208952555563	2.0703598476098	0.185856163912969	2.32364240823708	0.206006591647636	2.64306108508097	0.229075192174864	3.13469339952805	0.25740645190382	4.00508502647284	0.30194230880843	4.66271881531991	0.359894083768696	6.45533041813617	0.377591755435415	7.63043631150876	0.462496799358915	10.5696245627877	0.566606130040882	15.8681643418286	0.625652784538979	18.5013056159622	0.660034001051543	21.1429579483867	0.709277132867651	23.7746181541246	0.736058936851645	23.7186404058936	0.796101383539763	31.6347169572587	0.942012341175689	39.5855725061511	1.0378267236071	46.1791601795444	1.04398358078024	52.7703949011256	1.21602601637819	65.9475359552342	1.34089776704796	81.1184387782038	1.46148322869249	93.4523968858612	1.51465907430672	106.792769593862	1.65677337447882	118.654170345876	1.72730731029796	133.477729026035	
0.0042147180089345	0.00335197053113615	0.0171767625627942	0.00409165582943148	0.0146069335457513	0.0341675388114113	0.0229087140076216	0.0350395074929991	0.032918614013937	0.107786146028026	0.0368002069203047	0.131828418139223	0.0469072062644485	0.16808748907515	0.051281825425249	0.189054776343986	0.0535120857929732	0.216819819049126	0.0745097211626054	0.472440689306729	0.0961110639074647	0.739127588667362	0.116546248949161	1.0144906232374	0.133776938403274	1.27739495273029	0.169225836321947	1.53455133555289	0.181784969314488	2.04466209785966	0.185706684084083	2.29503706954709	0.205695344690192	2.60867898556566	0.228705823208939	3.09490730103022	0.257023602509267	3.95458406226299	0.301541435935512	4.60145874757783	0.359524246437787	6.37247950017229	0.377053555008953	7.53273499013671	0.461811696343809	10.4380091314719	0.565989006615249	15.6683882084818	0.624906039948534	18.2676051281238	0.659311740445652	20.8758751357694	0.70834082803539	23.4742852645276	0.734833071234106	23.3853424240114	0.79515799493131	31.2346915787198	0.941009936937393	39.0844874571955	1.03667119927942	45.5949229297864	1.04277927666609	52.103247594423	1.21457283283652	65.1134583981864	1.33928751536016	80.1179078079462	1.46004719765088	92.2876327753062	1.5128875142195	105.459003971654	1.65490478407181	117.153839551754	1.72531832359575	131.808024191248	
0.0042147180089345	0.00335197053113615	0.016702023894263	0.00391598591294637	0.0145403129402621	0.0341687229734567	0.0227560670933169	0.0335575477924891	0.0327873644955904	0.106061482220907	0.0366594601512136	0.129579317884099	0.0467617114775273	0.165570095171704	0.0511500369607152	0.185898364217468	0.0535288231759951	0.213155035788251	0.0742689294914931	0.465648961546275	0.0959558607200613	0.729102309081428	0.116299174794232	1.0000378945497	0.133725184903734	1.26060181052374	0.168913777876931	1.51510532111855	0.181745840029279	2.01758738774835	0.185572723919393	2.26584918861435	0.205295352312888	2.57499374813372	0.228429620523088	3.05569047342908	0.256587256458687	3.9047215196477	0.301320516447259	4.54146434715455	0.359052212210871	6.28841600027387	0.37665544899068	7.43471143116915	0.461411033289221	10.3041650453409	0.565328904349442	15.4686642291967	0.624041938876297	18.0342212899457	0.658451414285792	20.6092896493833	0.707503666694041	23.1738666932579	0.733958842666335	23.0508709757408	0.794293056201548	30.8346065955388	0.93994126861171	38.5843858848321	1.03567440822717	45.0104211844298	1.04153605277935	51.434215290919	1.2131537881288	64.2790530156078	1.33782720363865	79.1186434363298	1.45841896941191	91.1212593394188	1.51116230557963	104.125566174977	1.6530298480635	115.653300141386	1.72339134819823	130.141210181596	
0.0042147180089345	0.00335197053113615	0.0165571179447713	0.00233142793899197	0.0146163864433518	0.0328617700541389	0.0226319423809503	0.0310706637968593	0.0326630119673512	0.103579020188308	0.0365009000872413	0.128111699095366	0.0466674261639035	0.162548739364006	0.051104135714699	0.183342262221353	0.0534445178714501	0.210378006625632	0.0741277444987548	0.45868715100871	0.0959370991132552	0.71890327963592	0.11618972567478	0.987219287656862	0.133646550506777	1.24431670475752	0.168730217596361	1.49533893173377	0.181611614833464	1.99104981790644	0.185318177507335	2.23516956181857	0.204883121562386	2.54318419427795	0.227989559717775	3.01569063641052	0.256154599842496	3.85434442133439	0.300966360827737	4.48142151795968	0.358612894042232	6.20461001105509	0.376024126181455	7.33372812920005	0.460768194359138	10.1705500645523	0.564762031903192	15.268874126012	0.623338986880768	17.8014260476069	0.657673452848176	20.3444233843882	0.706760133947114	22.8739417229292	0.73312260686758	22.7184596129074	0.793284355282459	30.4351418731632	0.938880922214956	38.0851932832583	1.03443783469366	44.4294994428799	1.04032294902309	50.7686624083884	1.21169090066572	63.4465177286702	1.33616240313023	78.1179038498254	1.45681360594547	89.9536118543097	1.50932260118989	102.791122549967	1.65113794037177	114.154221044746	1.72135939619786	128.473695817401	
0.0042147180089345	0.00335197053113615	0.0169858674104959	0.000830563709882554	0.0144238731587388	0.0321395803635301	0.0225988882416656	0.0296464897489766	0.0325236333300431	0.101291022665626	0.0363175402723821	0.124530545687336	0.0465539486260947	0.160455737496122	0.0508499908932685	0.18047904206893	0.0533411512328338	0.207220430345951	0.0739497059395069	0.451915650409462	0.0958573861807186	0.708856055762864	0.116134171113105	0.974330715158933	0.133347641891256	1.22752286405907	0.16838112486751	1.47561666375386	0.181393536318501	1.96403657508213	0.184907135141901	2.2051185777308	0.204654562440825	2.5095639165925	0.227706471219872	2.97484608985691	0.256003458612739	3.80369956779359	0.300699909933302	4.42199382729613	0.358268052262598	6.12191462395379	0.375447904682506	7.23197602048211	0.460092317048765	10.0376270564038	0.564014822981465	15.0693755267793	0.622613154708053	17.5677851644104	0.656749787297244	20.0814067259386	0.706109423676712	22.573476585533	0.73210836542018	22.385768853315	0.792227559736268	30.0345912287171	0.937925428237929	37.5856691308636	1.03320623046751	43.8466330998867	1.03902793784433	50.1036385170551	1.21028570949193	62.6145486858312	1.33467086136294	77.117164263321	1.45514489699653	88.7873203748049	1.50746501338686	101.458161590425	1.64900733502372	112.654694913291	1.71936456062687	126.807909987823	
0.0042147180089345	0.00335197053113615	0.0171065026182399	0.00183270586084179	0.0142700683046987	0.0308683342045079	0.0224789021150984	0.0289747460891002	0.0325523884377497	0.100230777448403	0.0363208811054562	0.122954529687215	0.0462465609020248	0.157967141831545	0.0507410433899671	0.176286693698424	0.0533467720134279	0.20330857012815	0.073826431711832	0.445471393264326	0.095872505964116	0.698629901548658	0.116136605628171	0.961354249097199	0.13325451055035	1.21068804516929	0.168093025501963	1.45532221449435	0.181063083717087	1.93753823720181	0.184605365870146	2.17600403844732	0.20446236885819	2.47608613125419	0.227560152710189	2.93509119066384	0.255692409031671	3.7537012849195	0.300289534901275	4.36253214336022	0.357804285901334	6.0393007275739	0.375142393403287	7.13114219577913	0.459599775471291	9.90397854800415	0.56327203595314	14.8688589920209	0.622007997607598	17.3347477782137	0.65593216143644	19.8130070232633	0.70517753760919	22.274430783673	0.731292057535149	22.0518934514638	0.791339281984148	29.63370158287	0.936950129654289	37.0863759464565	1.03200375018846	43.2635655912268	1.03780765424293	49.4371245096732	1.20919362515009	61.7801731055736	1.33321367028802	76.1185257404451	1.45339355813998	87.6196877908564	1.50572790979027	100.125439049451	1.64721235631827	111.154937813848	1.71741069553094	125.14169202459	
0.0042147180089345	0.00335197053113615	0.0165983898162957	0.00115906635934963	0.0142820335970181	0.029449722625957	0.022437137836891	0.0282499643387144	0.0324744077659243	0.0978720503451132	0.0362795140456065	0.120531301222739	0.0458765268393152	0.154390586828509	0.0507654002518632	0.173734171473285	0.0530910817771418	0.199983341241086	0.0735742275003559	0.439118231104193	0.0955042029550525	0.689111494249884	0.115953980054946	0.948156943180449	0.133083066203156	1.19481784359035	0.167794238735453	1.43503614713761	0.180697585627545	1.91133931951501	0.184427634693942	2.14569507801863	0.204059427561452	2.44233151029373	0.227183110338902	2.89473209597919	0.255329758711229	3.7035721512299	0.299875387369617	4.30214193086153	0.357195544588305	5.95579229590358	0.374739249130691	7.0312052346729	0.459051035994863	9.77069604935893	0.562558106568953	14.6685305844136	0.621311463484005	17.1014384458381	0.655197083395901	19.5444955618843	0.704143657991215	21.9744126810913	0.73043335346572	21.7190648561369	0.790304977432902	29.2333409282201	0.935864132127925	36.586762387099	1.03079285633834	42.6805055331472	1.03655374578703	48.7703460066927	1.20785178467421	60.9467959030685	1.33157002832842	75.1199319210506	1.45182802990129	86.4538656979069	1.50399164490786	98.7934243136007	1.64557600050904	109.660567483922	1.715278067787	123.475943447913	
0.0042147180089345	0.00335197053113615	0.0162052817595257	0.000948775732878072	0.014251660177002	0.0285031969828642	0.0222168654305858	0.0277231068159276	0.0322892692253496	0.0961619966601901	0.0362736365794211	0.117915070715756	0.045781319963084	0.151489910048068	0.0506058183887824	0.171115860042524	0.0527973583262446	0.197276219475904	0.0734864406675503	0.432502959859417	0.0951907848139875	0.678714966220277	0.115623229337162	0.933734715305616	0.132973379156985	1.17755729388887	0.167648832924783	1.41571283444665	0.180507731460278	1.88402595800528	0.184135580566038	2.11492604425994	0.203816791132431	2.40851262807868	0.226784109430158	2.85567964680466	0.254943814784954	3.65445792626778	0.299568735758614	4.24226999935098	0.356739856539448	5.87197606213697	0.373949983797119	6.93167386452866	0.458244996819943	9.6388142597994	0.561875740961274	14.4686138213648	0.620643536589373	16.8662739189819	0.654395116702683	19.2763920197737	0.703316736102132	21.6739177413741	0.72940408952322	21.3865324213746	0.78908035901062	28.835275052285	0.934635558268182	36.0872792128957	1.02967169374795	42.09598516134	1.03536083568866	48.1029453802619	1.20615827511106	60.1149125419022	1.33002119361018	74.1191401804845	1.45019736401278	85.2891313896729	1.50231197209795	97.4593755693437	1.64369528715753	108.163231823058	1.71326679872647	121.810783467075	
0.0042147180089345	0.00335197053113615	0.0162052817595257	0.000948775732878072	0.0140937036260661	0.027821658065515	0.0219905820140754	0.0259154588971715	0.0321114112801026	0.094405566023637	0.0363992056768861	0.115053051096283	0.0459348002415692	0.149185701692591	0.050482882833648	0.168106087558797	0.0526476860467952	0.193332752499728	0.073354829018978	0.425304651606793	0.0951260937653716	0.668515529321162	0.115286631464826	0.920940613836863	0.132778047127839	1.16182155200025	0.167473058937514	1.39539056192655	0.180375781514623	1.85747325417225	0.183764554849996	2.08488623604253	0.203605024740641	2.37522157290771	0.226296932424868	2.81617830017049	0.254511034372709	3.60531878842797	0.299154969492956	4.18261460032876	0.356488831434832	5.78789347012667	0.373464004827802	6.83016995326507	0.457693366957705	9.50487704141533	0.561285681801742	14.2687697014733	0.62004152341857	16.633629550893	0.653518245163597	19.0092775421904	0.702519074823003	21.3741287441349	0.728637947960349	21.0534896218656	0.788316618703021	28.4350187057585	0.933577427735223	35.5863916043166	1.02840007548011	41.5130815654455	1.03414633155502	47.4377538508731	1.2049273996946	59.281468284175	1.32852638441985	73.1192425095475	1.44846144361476	84.1264757933267	1.50051776777539	96.1246786246054	1.64166422129875	106.659660026531	1.71125884626279	120.144289832374	
0.0042147180089345	0.00335197053113615	0.0162052817595257	0.000948775732878072	0.0139047272714044	0.0281099569583472	0.0217285701214792	0.0244159004750181	0.0321849432881012	0.0912287230091089	0.036408003630252	0.113475514421093	0.045930027494217	0.146890966633479	0.0503215343927928	0.164963659822149	0.0526698610687322	0.189861262319651	0.0729927904057055	0.419080652240093	0.0949544452315162	0.659234667475292	0.115246148147168	0.907406227371773	0.132415085993002	1.14435913814031	0.167223404792044	1.37490542437894	0.179968756592476	1.83044883547758	0.183385316836245	2.05511488154451	0.203366142371064	2.34251562111646	0.226115497073197	2.77516262310192	0.254027281031461	3.55431816968056	0.298547517642574	4.12259132890703	0.355948615550625	5.70579925171873	0.372966534286668	6.72989492208032	0.457270700065549	9.37051886524753	0.560635766834136	14.0694908943578	0.61911955338983	16.4014061405878	0.652782074716598	18.7425951982611	0.701575351354489	21.0752226406544	0.727698439305703	20.7192565921628	0.787521457242235	28.0351982181763	0.932634718465589	35.086349636595	1.02723598782469	40.9303493328966	1.03271092712412	46.7714931632195	1.20361337320239	58.4518946028841	1.32689814650075	72.1212223848318	1.44664209706323	82.9613466043399	1.49871282263178	94.7927979991991	1.63959107132431	105.158561822645	1.70931787949561	118.476417840327
