Repository: Hhunhun/Indentation-Yield-Analyzer

# Indentation-Yield-Analyzer

本项目是一套用于分析金属材料（特别是块体非晶合金）纳米压入试验数据的自动化工具集。基于 Python 开发，旨在通过载荷-位移（P-h）数据和压痕形貌参数提取材料的本构关系参数，如表征应力（$\sigma_r$）和屈服强度（$\sigma_y$）。

## 核心功能模块

### 1. 载荷-位移数据处理 (calculate_C.py)
* **自动化分组**：支持多列并排或垂直堆叠格式的原始数据读取。
* **数据清洗**：内置基于中位数绝对偏差的异常点剔除机制。
* **物理拟合**：执行 $m=2$ 约束下的 Kick 定律拟合，提取加载曲率系数 $C$。
* **稳态识别**：采用中段锚定与双向截断算法，自动排除压痕尺寸效应（ISE）及大载荷下的剪切带干扰，提取本构响应。

### 2. 经典本构参数求解引擎
项目集成了三种基于物理力学推导的主流参数提取模型：
* **Yao 模型 (yao_sigma_r.py)**：基于 CR-EMI 能量法，利用 $C$ 值与等效弹性模量 $E^*$ 求解隐式方程获得 $\sigma_r$。
* **Dao 模型 (dao_sigma_r.py)**：基于量纲分析，利用压痕形貌比 $h_p/h_{max}$ 求解隐式多项式方程提取特征参数。
* **Xu 模型 (xu_sigma_r.py)**：利用弹性回复比 $h_e/h_{max}$ 进行显式解析求解屈服强度。

File: data/Pd_Fn/ZT3.TXT (part 23 of 25)
i5.8Be24.9)_91Cu_9_Pd_[¦Ìm]	Y_ZT3:(Ti36.1Zr33.2Ni5.8Be24.9)_91Cu_9_Fn_[mN]	X_ZT3:(Ti36.1Zr33.2Ni5.8Be24.9)_91Cu_9_Pd_[¦Ìm]	Y_ZT3:(Ti36.1Zr33.2Ni5.8Be24.9)_91Cu_9_Fn_[mN]	X_ZT3:(Ti36.1Zr33.2Ni5.8Be24.9)_91Cu_9_Pd_[¦Ìm]	Y_ZT3:(Ti36.1Zr33.2Ni5.8Be24.9)_91Cu_9_Fn_[mN]	X_ZT3:(Ti36.1Zr33.2Ni5.8Be24.9)_91Cu_9_Pd_[¦Ìm]	Y_ZT3:(Ti36.1Zr33.2Ni5.8Be24.9)_91Cu_9_Fn_[mN]	X_ZT3:(Ti36.1Zr33.2Ni5.8Be24.9)_91Cu_9_Pd_[¦Ìm]	Y_ZT3:(Ti36.1Zr33.2Ni5.8Be24.9)_91Cu_9_Fn_[mN]	X_ZT3:(Ti36.1Zr33.2Ni5.8Be24.9)_91Cu_9_Pd_[¦Ìm]	Y_ZT3:(Ti36.1Zr33.2Ni5.8Be24.9)_91Cu_9_Fn_[mN]	X_ZT3:(Ti36.1Zr33.2Ni5.8Be24.9)_91Cu_9_Pd_[¦Ìm]	Y_ZT3:(Ti36.1Zr33.2Ni5.8Be24.9)_91Cu_9_Fn_[mN]	X_ZT3:(Ti36.1Zr33.2Ni5.8Be24.9)_91Cu_9_Pd_[¦Ìm]	Y_ZT3:(Ti36.1Zr33.2Ni5.8Be24.9)_91Cu_9_Fn_[mN]	X_ZT3:(Ti36.1Zr33.2Ni5.8Be24.9)_91Cu_9_Pd_[¦Ìm]	Y_ZT3:(Ti36.1Zr33.2Ni5.8Be24.9)_91Cu_9_Fn_[mN]	X_ZT3:(Ti36.1Zr33.2Ni5.8Be24.9)_91Cu_9_Pd_[¦Ìm]	Y_ZT3:(Ti36.1Zr33.2Ni5.8Be24.9)_91Cu_9_Fn_[mN]	X_ZT3:(Ti36.1Zr33.2Ni5.8Be24.9)_91Cu_9_Pd_[¦Ìm]	Y_ZT3:(Ti36.1Zr33.2Ni5.8Be24.9)_91Cu_9_Fn_[mN]	X_ZT3:(Ti36.1Zr33.2Ni5.8Be24.9)_91Cu_9_Pd_[¦Ìm]	Y_ZT3:(Ti36.1Zr33.2Ni5.8Be24.9)_91Cu_9_Fn_[mN]	X_ZT3:(Ti36.1Zr33.2Ni5.8Be24.9)_91Cu_9_Pd_[¦Ìm]	Y_ZT3:(Ti36.1Zr33.2Ni5.8Be24.9)_91Cu_9_Fn_[mN]	X_ZT3:(Ti36.1Zr33.2Ni5.8Be24.9)_91Cu_9_Pd_[¦Ìm]	Y_ZT3:(Ti36.1Zr33.2Ni5.8Be24.9)_91Cu_9_Fn_[mN]	X_ZT3:(Ti36.1Zr33.2Ni5.8Be24.9)_91Cu_9_Pd_[¦Ìm]	Y_ZT3:(Ti36.1Zr33.2Ni5.8Be24.9)_91Cu_9_Fn_[mN]	X_ZT3:(Ti36.1Zr33.2Ni5.8Be24.9)_91Cu_9_Pd_[¦Ìm]	Y_ZT3:(Ti36.1Zr33.2Ni5.8Be24.9)_91Cu_9_Fn_[mN]	
0.0042147180089345	0.00335197053113615	0.0162052817595257	0.000948775732878072	0.0138059222760516	0.0270844198762854	0.0215224687265997	0.023150607868031	0.0322312732364562	0.0894978018787395	0.0362003863408963	0.111453009303184	0.0456842988442846	0.143994291629535	0.0502786938700328	0.161358903208741	0.0526383688600023	0.186460203405934	0.0728099362742706	0.412716401521082	0.0945812445425408	0.648670850636166	0.115180332532364	0.894810031940725	0.132173904097741	1.12782723190353	0.167015310180244	1.35491877721572	0.179734046830344	1.80376528082903	0.183353033496665	2.02551908134346	0.203010203303701	2.30940221571816	0.225931002114403	2.7351844393322	0.253704397960956	3.50442046963976	0.298155116260258	4.06301835192874	0.355369545589911	5.62343681242204	0.372305678222802	6.63093212434087	0.456604912040409	9.23674742227386	0.559837879380292	13.8697343187841	0.618418093413816	16.1673331237373	0.652227752732728	18.4764176311433	0.700758486806274	20.7741987097399	0.72657983613498	20.3865378928944	0.786554789347035	27.6360445575258	0.93142881566328	34.5875295640334	1.02612616163904	40.348425488304	1.03146119782113	46.1038503929308	1.20203608599132	57.6219409420007	1.32519935621072	71.1329625202344	1.44489552472727	81.7915235497998	1.49691524136265	93.460038205324	1.63769523779943	103.65781379603	1.70745711839755	116.811391969933	
0.0042147180089345	0.00335197053113615	0.0162052817595257	0.000948775732878072	0.0136931348510915	0.0249114998032581	0.0213692002172312	0.0210633885671865	0.0322377749798115	0.0881449976957043	0.035951569470408	0.109879961893629	0.0455360494758459	0.141737871761399	0.0501762550746309	0.158017841838661	0.0525058956390885	0.183330144796643	0.0726693773573137	0.406315043420003	0.0943260019144449	0.638595803502515	0.114816143116921	0.880535476894616	0.132013202344015	1.11139672340725	0.166666234611012	1.33502491305959	0.179398520016822	1.77798685526469	0.183080865201253	1.99598055747803	0.202751801256922	2.27635167459067	0.225462205449929	2.69605236208132	0.253370136055234	3.45462428375477	0.297772812917605	4.00250939580742	0.354910328340715	5.53853279393994	0.371776770556299	6.5312526739143	0.456023674798985	9.1032982168957	0.559035272641378	13.6671483853632	0.617664394620225	15.9349625644723	0.651336019389519	18.2101283053219	0.699922548332212	20.4751938860713	0.725671709034844	20.0568124642387	0.785593940462981	27.2355442044963	0.930313617317872	34.0866121531333	1.02505105979239	39.7648662413482	1.03037481147943	45.4353210035932	1.2004903478215	56.7857250684231	1.32357451412656	70.1373638340977	1.44326927715531	80.6235333379996	1.49494383782657	92.1283661961645	1.63580719756441	102.156439920675	1.70544196746228	115.144123474887	
0.0042147180089345	0.00335197053113615	0.0162052817595257	0.000948775732878072	0.0137417251823688	0.0233141170451232	0.0213642790165127	0.0202531870784674	0.0322659287230722	0.0862771867052836	0.0357629404594178	0.106694824287815	0.045489438260801	0.139460249753782	0.0500244348742795	0.155089952978035	0.0524936999073734	0.180231940328274	0.0724775560068207	0.398673512954405	0.0943440913392051	0.628231813553813	0.114672272029808	0.866328559147275	0.13170815645532	1.09458472191946	0.166346609129314	1.31394221569342	0.179175020866856	1.75061028023822	0.182665826245425	1.96496821570827	0.202535098069671	2.24240636534211	0.225260209540019	2.65600595893624	0.253117536503196	3.40447605795329	0.297345329539315	3.94360091745456	0.354543993862449	5.45475940100973	0.371456418520847	6.43103352208137	0.455407026627183	8.97152911736236	0.558323102362557	13.467418818143	0.616836158425359	15.7021803606488	0.65053075863745	17.9431330370224	0.699155100688338	20.1779492619851	0.724708109146054	19.7247494160317	0.784636688020756	26.8354592213154	0.92922835853695	33.5864323496773	1.02385141267811	39.1807519261642	1.02911732651201	44.7679278277426	1.19894717049773	55.9511855754002	1.3219733486663	69.1278251123262	1.44159917267187	79.4575547828651	1.49321314614144	90.7951891697958	1.63391207162349	100.657711001306	1.70321168452166	113.477220058272	
0.0042147180089345	0.00335197053113615	0.0162052817595257	0.000948775732878072	0.0136324078014823	0.0228205442983562	0.0213489517149952	0.0189121026436027	0.0321724605416899	0.0841794554651752	0.0357638729286887	0.104191342014666	0.0455225531754389	0.135729197074105	0.0499367154852311	0.152347717443074	0.0525122005241395	0.177124713672892	0.0723691013157744	0.391826778957	0.0942204241050472	0.618896411132258	0.114502324044417	0.853684633436545	0.131458186998947	1.07725269321377	0.166357432223999	1.2943870036924	0.178850088575244	1.72347852662193	0.182312114060562	1.93459708950068	0.202195131714193	2.20872741433724	0.22497666352408	2.61518911922791	0.252856495789656	3.35461118703168	0.29707928997805	3.88233363196287	0.354037024640096	5.37216413108044	0.370783789922607	6.33156175657907	0.454802853515482	8.83779120199978	0.557546248808739	13.2687807609283	0.615957177164112	15.4675317864745	0.649581068103657	17.6766127432134	0.698488218891961	19.8800378109671	0.723790331189529	19.3892143974314	0.783697184136306	26.4352401276901	0.928031340444341	33.08744091377	1.02240641334866	38.5967977984554	1.0278609934451	44.1026580672613	1.19747223805931	55.1163182568465	1.32048342446081	68.1245523285391	1.43994414041616	78.2909205766691	1.49147168059078	89.4606114343415	1.6320152630388	99.1576186257521	1.70118633021414	111.81194086815	
0.0042147180089345	0.00335197053113615	0.0162052817595257	0.000948775732878072	0.0135086297019117	0.0214150057960276	0.0212165985156395	0.0168555651450651	0.0320572083803525	0.0816427948268817	0.0357038201073304	0.102179314275224	0.0453936314978737	0.133463493084494	0.0497147603312801	0.150458442378711	0.0524379296484711	0.174047813207405	0.0722071377945683	0.385740207871189	0.0939828858609314	0.609128991471923	0.114287653445383	0.840340702428918	0.131220190779872	1.06069633976057	0.166188297501503	1.27588418615071	0.178415896568982	1.69755027454551	0.181934208472559	1.90514389806209	0.201743727065191	2.17530038607684	0.224575073224252	2.57474573985426	0.252544736427278	3.30488950694912	0.296713402895481	3.82137112176926	0.353611723731892	5.28915721659273	0.370115837273839	6.23080523164611	0.454146857552703	8.70386981609873	0.556990989742567	13.068817431753	0.615180133480831	15.2344152378627	0.648511179410432	17.4092672976425	0.697619596592118	19.5781794150654	0.722970238045747	19.0545380582042	0.782595685196643	26.0337972762599	0.926764397319694	32.5919363494165	1.0211707197491	38.013897927851	1.02668694319934	43.4376528023786	1.1960967991785	54.2824120631442	1.31890638795616	67.1238350937754	1.43812282858192	77.1227068474616	1.48970955098866	88.1280379049725	1.62991912088689	97.659068520309	1.69923898979537	110.148688235854	
0.0042147180089345	0.00335197053113615	0.0162052817595257	0.000948775732878072	0.0135014871506011	0.020080942659927	0.0210855613264711	0.0152813463063894	0.0319278086025217	0.0796106199617634	0.0353969464616827	0.099097407951137	0.0452394973072538	0.130938139283796	0.0495086374093916	0.147134683235016	0.052056087298787	0.170319816429781	0.0721316551911065	0.378864428252367	0.0939514613579063	0.598229665691228	0.114158606347783	0.82796051561726	0.131014641219467	1.04481775627886	0.165747363607444	1.25598391915218	0.178207074495304	1.67119582599614	0.181657278543089	1.87547324281266	0.201336828168458	2.14246824008272	0.224224654178571	2.53418059005976	0.251840776007091	3.25498249368301	0.296206393073258	3.76191921671992	0.353219602383749	5.20632026846682	0.36974477410998	6.13065406635789	0.453505126806265	8.57054168264952	0.556297551835767	12.8682105587091	0.614586284528209	15.0019832113107	0.64762489651619	17.1430431643982	0.696834445018289	19.2760751500157	0.72205597401587	18.7202435612144	0.781642862508763	25.6348894847575	0.92553466423983	32.0926766926205	1.02011345599816	37.4315829277957	1.02531424174896	42.771913655342	1.19471125043023	53.4495601265464	1.31725667159639	66.1223206469257	1.43639809406654	75.9573317893267	1.48790205766499	86.7943542391473	1.62797060223428	96.1576648426327	1.69716343744543	108.485167382669	
0.0042147180089345	0.00335197053113615	0.0162052817595257	0.000948775732878072	0.0136005131850021	0.0188960893985228	0.0210872664028512	0.0141467398963875	0.0317048514844481	0.0786460390307086	0.0353337192025827	0.0969974429921472	0.0452093447274699	0.12778321145256	0.04950944995633	0.143556687592441	0.051813889885008	0.166216831366448	0.0719418072433041	0.371952501677836	0.0938032932444613	0.588339486079857	0.113780735180862	0.814079269717262	0.130891221123404	1.02846349981475	0.165343097597456	1.23547642986385	0.178046951226789	1.64443299251719	0.181429539989474	1.84501596927101	0.201118249670066	2.10908614813442	0.223787233381724	2.49506550944507	0.251312378658736	3.20476954096568	0.295807860005703	3.70227219960046	0.352745934119357	5.12268098598098	0.369283346646062	6.03147240782381	0.452958331340569	8.43828270746519	0.55552103964951	12.6684325627173	0.613852880199446	14.7690305754642	0.646862435286864	16.8755151796114	0.695870811200216	18.9761837072981	0.721058400882278	18.3868524470791	0.780768488768251	25.2359314018383	0.924615238596328	31.5894458765549	1.01895279943698	36.8486458042901	1.02402043361779	42.1039542353929	1.19330481645885	52.6163766391276	1.31569326186608	65.1217598743471	1.43479627321148	74.7906379784888	1.48619168134415	85.462659878247	1.62607052399139	94.6584367343874	1.69500160502619	106.815879780377	
0.0042147180089345	0.00335197053113615	0.0162052817595257	0.000948775732878072	0.0134336096421676	0.0190087357689552	0.0209599221921887	0.0142962608182571	0.0315739274749847	0.0759400232110313	0.0352529223713551	0.0955154687397227	0.0450485802040415	0.125622819668455	0.049590662626731	0.140880270366932	0.0518689355836866	0.163730403937137	0.0719022207747286	0.365365781289381	0.0935667024871904	0.578192145034785	0.113582660991712	0.800754023367901	0.130689215615024	1.01125044756232	0.165153283055047	1.21458802966059	0.177548737830668	1.6175248727235	0.18114486218376	1.81551702661312	0.200873045098666	2.0759375853106	0.22344583966672	2.45519652324203	0.251166254830409	3.15397288185242	0.295520417275005	3.64357908958275	0.352201751470363	5.0393271538507	0.368665040193256	5.93220227364934	0.452410477703252	8.30523676474269	0.554751899291813	12.4699695941384	0.612949699725934	14.5353580273017	0.646061001516796	16.6089036161944	0.694756450427891	18.6760743351085	0.720054672454421	18.053623383064	0.779759374825062	24.836049446969	0.923602210138572	31.0900111311232	1.01760188549821	36.2651647884268	1.02266823603139	41.4378127570232	1.19198583144227	51.7818185196541	1.31417634216392	64.120141119374	1.43288740327143	73.6248903913417	1.48420309005782	84.1346088510856	1.6241305099379	93.1583890623154	1.69302379329268	105.148112096454	
0.0042147180089345	0.00335197053113615	0.0162052817595257	0.000948775732878072	0.01327812642388	0.0186049747102277	0.020638653210065	0.0119223033174145	0.0316876816861817	0.0729925547493957	0.0351940825081599	0.0927425432170034	0.0450131853389838	0.122594799083899	0.0493549140382644	0.138227398139145	0.0518647004248304	0.160607257487251	0.0718016895025906	0.358865644792423	0.0933969351318091	0.568289392569254	0.113460487945307	0.787845427435569	0.130414176008437	0.994508877340894	0.164791647858716	1.19523491464866	0.177289416763493	1.59139079836787	0.180859807966565	1.78523472529187	0.200712845732372	2.04311451971115	0.223100343074132	2.4154290511948	0.250819023451627	3.10426843123667	0.295036627111601	3.58385174589505	0.351762834172064	4.95605993471575	0.368039809301795	5.83169068654186	0.451768796968837	8.17140851109467	0.554102781370443	12.2695415350203	0.611843882275299	14.3021557970171	0.645269420196626	16.343811971147	0.693951585275498	18.3755644942307	0.719191540120762	17.7196026948982	0.778788851635653	24.4367952034852	0.92246196883757	30.5894122325285	1.01640199126622	35.6812479136193	1.02109450831173	40.7723530067457	1.19052121923962	50.9483407343158	1.31258132315326	63.121897477251	1.43097115083044	72.4602082371694	1.48209390775983	82.8028399843829	1.62212587854706	91.6587735238974	1.690910373716	103.481275735061	
0.0042147180089345	0.00335197053113615	0.0162052817595257	0.000948775732878072	0.0134024064535268	0.0172649493818929	0.0205703677949851	0.0103816893968784	0.0315899864957385	0.0722376523549072	0.0352019279615485	0.0893213226256951	0.0451809669371119	0.120522810180607	0.0492827527086419	0.134518668096368	0.0514905919917384	0.156847144634243	0.0716425046172183	0.352277556524002	0.093263133946772	0.557975344791244	0.113182388198992	0.77442041316014	0.130405781183162	0.978412713633019	0.164577658295146	1.17508062942997	0.177040332913409	1.56520270730548	0.180460858874271	1.75475905813024	0.200477669141895	2.00973056511778	0.222732166343715	2.37508928145265	0.25038488468794	3.05507038724682	0.294380622394305	3.52277747699779	0.351140932659843	4.87227676289896	0.367534567915674	5.73181705536771	0.451261914458496	8.03792391546036	0.553610349895749	12.0688536369163	0.611230210983103	14.0678583314367	0.64450487032217	16.076706806789	0.693095471452768	18.0759505856272	0.71822669240524	17.3863754935282	0.777819030683841	24.0373397943349	0.921382268725299	30.0882154248693	1.01523956973234	35.097770623046	1.01996158947357	40.1053062828764	1.18892587400975	50.1170683207294	1.31106597731641	62.1227299631778	1.42929691938889	71.308214421151	1.48009338597518	81.4667646822997	1.62015494167363	90.1587258518254	1.68866014894711	101.813701766224	
0.0042147180089345	0.00335197053113615	0.0162052817595257	0.000948775732878072	0.0133268113780784	0.0160613628042587	0.0206516869741269	0.00891392145102088	0.0313694790427167	0.06951378861205	0.0350948910577784	0.0887603463202865	0.0449524869939402	0.117943061323369	0.0492863021084992	0.13085698439329	0.051400262559528	0.152920499671272	0.0715747125467236	0.345803497057894	0.0929273629986592	0.548280684703595	0.113039847284991	0.760554184835945	0.13026223981917	0.960908564882185	0.164499185642731	1.1549043417165	0.176841131349565	1.53814010438707	0.18011212725703	1.72460446441096	0.200134699431177	1.97652658860341	0.222440093251765	2.33541494165846	0.249999520934887	3.00470190366691	0.294167689483184	3.46249809188021	0.35062583121024	4.78914924214357	0.366958791143625	5.63243888777971	0.450638565161728	7.90722769948201	0.552871272409647	11.8698952047513	0.610741723214271	13.8345545869963	0.643714365203448	15.8099480944122	0.692195800231908	17.7753532004317	0.717260965556129	17.0528446810133	0.776919554252124	23.6370238431665	0.920240143428572	29.5882665894009	1.01392351040713	34.5158989325152	1.01857668248785	39.4388407042661	1.1875717173574	49.2840710978168	1.30951348971819	61.1220872342166	1.42775261355282	70.1529945038874	1.47830917640861	80.1321645951046	1.61815485775631	88.6591103134075	1.6864698457755	100.147178329202	
0.0042147180089345	0.00335197053113615	0.0162052817595257	0.000948775732878072	0.0128598440982197	0.0154788560317977	0.0206169997365104	0.00790457337388176	0.0312205731165997	0.0670017352612389	0.03489341809782	0.0866854397581297	0.0445717302862556	0.11472732831724	0.049156478554158	0.128515101131077	0.051541344775011	0.149541399596592	0.0713867127620093	0.338599833700721	0.0927309168574113	0.539138589914752	0.112946431366827	0.746565138353055	0.129823936594156	0.944260185121453	0.164201442367871	1.13555204161178	0.176725426623692	1.51057051276618	0.179704884807036	1.6952078508161	0.199813582902048	1.9430695251914	0.22215419559393	2.29537715324679	0.249726346816938	2.95338929187182	0.293924925567775	3.4026692340367	0.350160089452673	4.70582567799553	0.366441554273236	5.5320120510225	0.449993904113573	7.77591774195614	0.552061293917838	11.6705409605108	0.609930410553435	13.6007935631934	0.642859689299081	15.5437034720723	0.691331082344805	17.4753779386864	0.716317108861962	16.7188910480696	0.77574222700205	23.2367097546431	0.919141297361386	29.0875354430068	1.0127010175193	33.9328686767566	1.01717467093646	38.7706167887184	1.18614620932921	48.4506342906698	1.30794222336808	60.122785609699	1.42590106781543	68.9733441340068	1.47655348032464	78.7989205135138	1.61604645009188	87.1604335481002	1.68440048155768	98.4808933107468	
0.0042147180089345	0.00335197053113615	0.0162052817595257	0.000948775732878072	0.0126209356314272	0.0148661890522163	0.020558700586696	0.0065457242345984	0.0311060790889459	0.0659786847375737	0.0348417826805096	0.0823538950491185	0.0445688162353955	0.112035522442108	0.0490687024402879	0.12634011377669	0.0514076607241518	0.147150956595568	0.0712056608328928	0.332403453867812	0.0926341378431946	0.529221925818924	0.112693960543898	0.733783144077196	0.12950880257274	0.928285093342528	0.163845803940151	1.11534839629898	0.176318816262328	1.48394795974337	0.179429755484995	1.66572101535111	0.199631140100902	1.9098546056373	0.222017927673027	2.25516078373992	0.24934560754905	2.90452442851721	0.293328999925675	3.34334445451275	0.349652771048384	4.62217475397806	0.365880193871184	5.43171559941955	0.449305030842745	7.64107760637886	0.551399745415755	11.4693631867558	0.608942347055606	13.3678474466047	0.64187737355753	15.2760171624552	0.690461700010065	17.1765724180393	0.715155053290996	16.3864126300141	0.774538373772864	22.8356282563547	0.918081067007426	28.5871824135602	1.0115652575651	33.3488027903442	1.01577651145748	38.1047994105893	1.18451428698138	47.6167877016095	1.30624130000593	59.1240241522491	1.42394797137437	67.7996616789009	1.47476108083538	77.4643651298002	1.61391034679741	85.6613171985586	1.68228246235341	96.8145784899711	
0.0042147180089345	0.00335197053113615	0.0162052817595257	0.000948775732878072	0.0127243179394606	0.0133195979327841	0.0203114408069975	0.00531792622703199	0.0310426561407828	0.0635618736674084	0.0347532961370431	0.0804619933641815	0.0445865925851482	0.109349755611509	0.049005626696459	0.122724996200131	0.0511426647184977	0.143660214232558	0.0708832084524632	0.325947322360414	0.0925341824893008	0.519236343855847	0.112321210676171	0.720984851657056	0.129115549650127	0.911333568098158	0.163616776631073	1.09550493997481	0.175860842791455	1.45709199401138	0.17912900249572	1.63553859837123	0.199274576398398	1.87616634140712	0.221558978275062	2.21532672213177	0.248893517347697	2.85521555714624	0.292904125970639	3.28335284805706	0.349389871429571	4.53860299237567	0.365388172242335	5.33152112763368	0.448594673386154	7.50734807291906	0.550734220081866	11.2693002060697	0.608025387629641	13.1355402172717	0.641039232508445	15.0104067707585	0.689485191201608	16.8758278838839	0.713954859292163	16.0533307149588	0.77365520100433	22.4359847200532	0.917039282364394	28.0888186890384	1.01028677500458	32.7686037550779	1.01456663116581	37.4388441967256	1.18290952840275	46.7841518318387	1.30468287487703	58.1281870475446	1.42213410313582	66.6297715691388	1.47296133013762	76.1305622546911	1.61200311877362	84.1653747962004	1.68018036675705	95.148189163393	
0.0042147180089345	0.00335197053113615	0.0162052817595257	0.000948775732878072	0.0127126408873324	0.0118558077755027	0.0201578964004888	0.00371594153961148	0.0311457383163816	0.0627428700893837	0.0347177425629754	0.0790210627867091	0.0443718490628183	0.10583000400687	0.0488124173682754	0.119868295305421	0.0510796077189907	0.139857653444846	0.070670708408373	0.318182682697832	0.092256450455329	0.508955416235324	0.112087414983848	0.707897965667814	0.128931919307903	0.894541531837115	0.163340747837676	1.07501281750822	0.175590634877677	1.43068702121473	0.178855303434866	1.60539157164752	0.198868211609343	1.8425405922018	0.221031353551905	2.17557741087389	0.248421543781855	2.80465149583495	0.292498824638492	3.22317637407908	0.349083884750899	4.45616558161529	0.364819580158305	5.23305565612545	0.447879507368488	7.37395567821526	0.549821636364396	11.0705429395711	0.607347549556488	12.9017167948593	0.640238474247015	14.7438613312412	0.688558585634148	16.5739992903031	0.713125589431219	15.7194720769133	0.772701428402345	22.0374811225289	0.915643720300228	27.5902947770414	1.00919296457247	32.187957684997	1.01323080038626	36.7727436965472	1.18156494677676	45.9509012891978	1.30324073442315	57.1291089404344	1.4205550867036	65.462407206079	1.47114007965445	74.7980259782233	1.61010819575043	82.6691641729536	1.67814008103778	93.4821574646665	
0.0042147180089345	0.00335197053113615	0.0162052817595257	0.000948775732878072	0.01248874618751	0.0111720972691259	0.0202342722152819	0.00165960839315504	0.0311013662234559	0.0608113944728627	0.034632768619024	0.0761092174118605	0.0442483914118844	0.103493715955796	0.0486569625302275	0.116906995249018	0.0510777053311055	0.136144164926015	0.070703416110948	0.311702540531448	0.0921779414172951	0.498237931178685	0.111933299275629	0.693819104768401	0.128852508048219	0.876930106372312	0.1631772517728	1.05469310612508	0.175314457343341	1.40486109820134	0.178634977175776	1.57584466587931	0.198457376276921	1.810419278129	0.220567941197945	2.13489817406942	0.248129158586259	2.75445577258443	0.292007396716098	3.16251957050606	0.348352736166733	4.37345948430489	0.364281622481076	5.13292684257797	0.447168319998707	7.23943032965325	0.549192172603209	10.8691146400555	0.606651459004376	12.6685192211874	0.639526971543207	14.4760651255656	0.687680551737584	16.2753073910047	0.712188674684572	15.3865848082669	0.771665458847148	21.6378543500329	0.914428721302327	27.089213453376	1.0077983429754	31.6027220574865	1.0118081862507	36.1059093142148	1.18014009317148	45.1154677265457	1.30164618293643	56.1261900592088	1.41876929657182	64.2936793868347	1.46934439337065	73.4645062251635	1.60803612290876	81.1663895885126	1.67600886670973	91.8159171496932	
0.0042147180089345	0.00335197053113615	0.0162052817595257	0.000948775732878072	0.0123240032614702	0.0101422066066638	0.0202342722152819	0.00165960839315504	0.031094197792112	0.0574623950334025	0.0343786007044315	0.0734769288671858	0.0441996660974994	0.101893456466056	0.0483805263763158	0.11413089740893	0.0509477029235399	0.133317077177388	0.0706753767355644	0.30560546296334	0.0920768281529515	0.488462769899816	0.111721151515952	0.680257884572904	0.128510306215856	0.861058449601918	0.162939733767498	1.03562835185161	0.174943778833083	1.37817044221849	0.178251457688784	1.54568704536181	0.198174774747214	1.77607373302301	0.220248563450985	2.09542197314357	0.247812360169202	2.70510243056263	0.291509288972741	3.10272261045922	0.347575626630041	4.28879435005183	0.363846735393938	5.03209488052005	0.446676997059736	7.10496412007192	0.548375407732584	10.6694120811886	0.605729735813954	12.4361011644733	0.638666788099799	14.2103262113596	0.686505862249044	15.9759449394844	0.711060093428532	15.0536025447224	0.770571588539514	21.237432228096	0.913375768396115	26.5888455227688	1.00638233223405	31.0176466174511	1.01049431596439	35.4384826107532	1.17834918646367	44.2843964786259	1.29996089942566	55.1256441877907	1.41682953361415	63.1276337764779	1.46737405828857	72.1357920963604	1.6059458512323	79.6637044110345	1.67383902344367	90.1494309655719	
0.0042147180089345	0.00335197053113615	0.0162052817595257	0.000948775732878072	0.0123457408434871	0.00877137874060601	0.0202342722152819	0.00165960839315504	0.031028850066481	0.0561034644943472	0.0342323470096623	0.0717274031140806	0.0440797055555671	0.098692129855319	0.0480355065269844	0.110523252240486	0.0506617739775902	0.129971955823152	0.0705862257101791	0.298989696953469	0.0918197022421747	0.479030655454247	0.111606720804423	0.667232989739591	0.128202710031251	0.844738302825487	0.162641400945075	1.0153503171517	0.174649560532695	1.35085323900334	0.177978887603351	1.51561894822254	0.197938729942906	1.74227696971805	0.219986565244692	2.0551320291568	0.24742425200642	2.65489320313541	0.291179192657549	3.04310283452378	0.347223826604741	4.20519558009607	0.363097335797667	4.93181007044873	0.446133716088215	6.97166625460495	0.547491071436327	10.4701239608478	0.604866615016937	12.2020095211722	0.637666156363088	13.9439009124487	0.685532666629384	15.6761745686958	0.710023836222637	14.720516904377	0.769481977795756	20.8376154658039	0.912259265599562	26.0873302028042	1.00510703016632	30.4352012322416	1.00907608874233	34.7732538284632	1.17674616119276	43.452617425583	1.29826530834511	54.1235821232931	1.4152968034367	61.9612491647201	1.46540934487328	70.8190734017487	1.60377940950535	78.1632916605306	1.67183191714477	88.483570630191	
0.0042147180089345	0.00335197053113615	0.0162052817595257	0.000948775732878072	0.0121841418200007	0.00813477715852914	0.0202342722152819	0.00165960839315504	0.0308709634389537	0.0547226915315715	0.0342455739817769	0.0690606774636537	0.0440520220021562	0.0958580426357999	0.0480210939863303	0.106855769599464	0.0503837295707412	0.127362230021968	0.0703531523661921	0.292321747778068	0.0916983906458675	0.46887624217871	0.111517108218487	0.653864145854276	0.127991585355622	0.827767452638611	0.162366169608275	0.995978575689164	0.174469019326352	1.32363347540792	0.177712889270535	1.48577169093829	0.197625075429288	1.70923306426358	0.219758397403766	2.01532520873266	0.246987453280681	2.60500993859383	0.290965354233128	2.98278363536802	0.34691680266264	4.12176211988944	0.362439556197864	4.83164121003244	0.445512801181354	6.8393635072617	0.546979303327152	10.269534782932	0.604135935353863	11.9690950695494	0.636742090937172	13.6757880571128	0.684586604845623	15.3756405134323	0.709025657243337	14.3863630370893	0.768398302981962	20.4375565596538	0.911085540949804	25.5873254879839	1.00386967105932	29.8507665421071	1.00780848235904	34.1070303937108	1.17540035129782	42.6180071520477	1.2966263122067	53.1240048273066	1.4135172020715	60.7942983088638	1.46343975436614	69.4874609972311	1.60177455135492	76.6613962445583	1.66966334796874	86.8179859662791	
0.0042147180089345	0.00335197053113615	0.0162052817595257	0.000948775732878072	0.0118383605471795	0.0075938931817441	0.0202342722152819	0.00165960839315504	0.0307027045252776	0.052472889146571	0.0341685473575279	0.0662564216689358	0.0439883740195379	0.0934178393630161	0.0479682935412255	0.105079555635098	0.0502653486268417	0.124281080397436	0.0700764268911054	0.285617651646957	0.0914647629845076	0.45865651991073	0.111305189811547	0.640283135055009	0.127683126649896	0.81097757006092	0.162106913125403	0.976019868201855	0.174243832622786	1.29721627900306	0.177347577233055	1.45543851612381	0.197396929366751	1.67602966982579	0.219425185602073	1.97549161278578	0.246439971863797	2.55464378332025	0.290562076865758	2.9228311444586	0.34634352358713	4.038334247618	0.361944633892089	4.73089492964731	0.445026482838128	6.70487354895584	0.546253765405766	10.0693311725438	0.603355907034925	11.7362662995995	0.635689418754595	13.4090814987977	0.683778935958252	15.0758831811591	0.707955397307547	14.0545179183544	0.767196163447432	20.0398017454439	0.909712007868914	25.0890642089405	1.00264735996565	29.2659183447692	1.00646088030241	33.4404083529154	1.17379341434986	41.7844176080058	1.29496461707117	52.1240438264376	1.41148681922102	59.6295043959879	1.46131133182266	68.1434582777693	1.59965380441723	75.1633304268309	1.66739240773938	85.1529302935645	
0.0042147180089345	0.00335197053113615	0.0162052817595257	0.000948775732878072	0.0119635823678463	0.00593090470853388	0.0202342722152819	0.00165960839315504	0.0305589650071093	0.0505927017528363	0.0341817597173364	0.063735819068334	0.0438948755192398	0.0916232972622901	0.0477976037261031	0.102127663391443	0.0501775081971462	0.120475514639372	0.0699264170406954	0.278228684210067	0.0912033345496897	0.44904864744138	0.110980173339998	0.627635600469474	0.127455570539447	0.794612021311133	0.161878128027134	0.956028040557059	0.173930697499031	1.27034715834033	0.177070766780632	1.42457309048322	0.197132668631575	1.64244885693256	0.219040437007943	1.93488769669095	0.246175028498295	2.50515190707206	0.290134297600466	2.86233406269954	0.345743946083713	3.95641092689438	0.361399551774679	4.63152467830082	0.444355935425746	6.57094750644213	0.545276650218881	9.87014736032636	0.602516468583605	11.5018198224143	0.634802894516838	13.142997063933	0.682978722532209	14.7766045486666	0.7068564719526	13.7205624227657	0.766111783305209	19.6445223865198	0.908443667271463	24.5893444788145	1.00142640579443	28.6834170802078	1.00505256401731	32.7761146184459	1.1721209040037	40.9517258588831	1.29335482869889	51.1234271745071	1.40950493191455	58.4663347096049	1.4591795333396	66.8059301125387	1.59762004460894	73.663960757561	1.6652552886632	83.4911677773173	
0.0042147180089345	0.00335197053113615	0.0162052817595257	0.000948775732878072	0.0119635823678463	0.00593090470853388	0.0202342722152819	0.00165960839315504	0.0304166752158612	0.0478576657775932	0.034147371138318	0.0620136218107297	0.0437980847332433	0.0886455608184171	0.047891633213426	0.0986123355688227	0.0498644987473409	0.117360757368216	0.0698251624132217	0.272140890763434	0.0908907756817584	0.439154335086281	0.110740920382593	0.614551683070797	0.127406332353012	0.777676852418703	0.16157055878686	0.934890977238186	0.173472502917627	1.24342856116817	0.17686390511479	1.39453072112886	0.196764525961363	1.60858969501806	0.21855169299712	1.89514024807813	0.24601272162761	2.45475036154232	0.289472417364026	2.80317156612652	0.345332771959481	3.87310785184201	0.36081853749184	4.53222567312791	0.443517113928946	6.43947084218332	0.544547479068423	9.6698962524891	0.601542078705644	11.2685617127778	0.633939086598793	12.8771231079601	0.681971719574133	14.4761207848197	0.705935655343708	13.385855349895	0.765175929934598	19.2419042060563	0.907177329451198	24.0900606076327	1.00020844659655	28.1005246601837	1.00346132716545	32.112942196303	1.17065389326707	40.1194960457355	1.29165294257038	50.1251984335446	1.40772823177633	57.3022038983706	1.45726665187908	65.4711139585166	1.59556157496168	72.1661259078212	1.66312317378114	81.8248380553811	
0.0042147180089345	0.00335197053113615	0.0162052817595257	0.000948775732878072	0.0119635823678463	0.00593090470853388	0.0202342722152819	0.00165960839315504	0.0302208238161107	0.046410576102293	0.033913440483518	0.0593713069969389	0.0438407479678452	0.0849282524220206	0.0478400695232317	0.0958372563627519	0.0498146340747457	0.113511659557814	0.0694365907864407	0.265219825586573	0.0907763452234302	0.428400644866274	0.110556773939228	0.600646921276907	0.127166528227268	0.761009671584389	0.161306088798038	0.914771383783754	0.173216663946242	1.21657958035516	0.176463514550513	1.36482735317555	0.196222493864195	1.57648991777877	0.218149420518057	1.85469745078106	0.245569425177757	2.40390597214938	0.288955234213441	2.7431347905281	0.344922779989189	3.78935192120924	0.360143569358899	4.43341188699332	0.442790787648741	6.30626797161445	0.543947524711286	9.46895969126949	0.600586250674539	11.0361315488709	0.632978709595359	12.6106018828286	0.681064027782867	14.176148317042	0.704953262974758	13.052996952247	0.7642110931913	18.8403551838576	0.906067516175911	23.589862177726	0.999156981740183	27.517064133416	1.00183200787568	31.4440589044038	1.16919929742709	39.2858990511133	1.29000352412325	49.1252523338361	1.40575786153082	56.1330029672809	1.45533744794266	64.1358135167786	1.59344735844042	70.6800629748654	1.66059070140837	80.1557590693352	
0.0042147180089345	0.00335197053113615	0.0162052817595257	0.000948775732878072	0.0119635823678463	0.00593090470853388	0.0202342722152819	0.00165960839315504	0.0302142001469909	0.0444351646178056	0.0337433095347002	0.0576519619145838	0.0436057056944209	0.0820334400631378	0.0477417011197183	0.0927195377769884	0.0500449138650166	0.109461621635525	0.0693059335979912	0.25757186317475	0.0906766215418483	0.418372076547654	0.11028204131693	0.58765671820785	0.126826255309483	0.744038763189855	0.160996031576064	0.895776769738362	0.173068103603403	1.1901480648664	0.176171411446682	1.33454807865252	0.195794486317156	1.54328675617161	0.217820475067253	1.81540134434952	0.245077611498628	2.35392794554033	0.288646025146984	2.68382630914844	0.344388976575247	3.70679762947129	0.359508560374914	4.33291054443369	0.44204772558914	6.17216637480377	0.543222498944555	9.27045574449923	0.599930617735596	10.8030829868037	0.632083798888019	12.3442538836877	0.680119719423403	13.8762699128399	0.703871533827627	12.7198833722258	0.763039681568357	18.440001979788	0.905010028275902	23.0893694498998	0.997778906398367	26.9346224734966	1.00042456841332	30.7755444162267	1.16760881818307	38.451441514473	1.28815355538834	48.1253732893497	1.40398849185008	54.9637796844505	1.45348124598838	62.80263649041	1.59138256282529	69.1863706477406	1.65841558520343	78.4874325918939	
0.0042147180089345	0.00335197053113615	0.0162052817595257	0.000948775732878072	0.0119635823678463	0.00593090470853388	0.0202342722152819	0.00165960839315504	0.0303036282077481	0.0414593672165447	0.0337553740045075	0.0552415755146867	0.0434396469142804	0.0805196698774496	0.0475741349692494	0.0903633136029987	0.0499269673321673	0.10658383501665	0.0693162605960406	0.252072563703916	0.0903275827278306	0.409479343366321	0.110090812482598	0.574090026492488	0.12658962960725	0.727419661881173	0.160881392271569	0.875742857956725	0.172784143815376	1.16483762887357	0.175934503277238	1.3048374929496	0.195513884514555	1.50940757082271	0.217621855524737	1.77569731864968	0.244676716044034	2.30426237764023	0.288136402999859	2.62321281207308	0.343822514891595	3.6234079414236	0.358972953454823	4.23201152715358	0.441303827134924	6.03960751376466	0.542375454538868	9.07114154712754	0.599467375895383	10.5697047365609	0.631197504911038	12.0781405778245	0.679167486009399	13.5737875308428	0.70275093709981	12.3866366130826	0.76202262780043	18.0399374857027	0.903847471572095	22.5890983768358	0.996214026193622	26.3512178260808	0.999234303538822	30.108976392138	1.1661509169221	37.6190664150107	1.28627438000489	47.1265224249369	1.40231437883203	53.7969592137484	1.45144042703998	61.4693551559179	1.58917529315058	67.6758698115876	1.65637186341608	76.8193817859215	
0.0042147180089345	0.00335197053113615	0.0162052817595257	0.000948775732878072	0.0119635823678463	0.00593090470853388	0.0202342722152819	0.00165960839315504	0.0305257003354549	0.0399051681742935	0.0338893658225604	0.0522806101523178	0.0433731127760933	0.077382444450249	0.0474242163004084	0.0866100037700373	0.0496421768487599	0.103222772040039	0.0691099275299466	0.246302773245665	0.090106206417064	0.399527900194748	0.1097778822236	0.561088414722434	0.126334993957009	0.711274836571086	0.160596732032916	0.855163191172285	0.17238460126978	1.13802275774824	0.175773790854064	1.27487125921209	0.195396915075912	1.47629521316226	0.217301631298686	1.73559096161671	0.244457266692113	2.25457771762825	0.287729983938012	2.56284495131511	0.343165796266094	3.53991417808313	0.358253996180068	4.13198422776191	0.440702988446175	5.90663142023193	0.541601744597473	8.87062594369166	0.598680898187975	10.3354314853663	0.630100227068562	11.8118382134876	0.678307519220767	13.2740497563427	0.701587529393981	12.0540371230981	0.76092826009087	17.6399419094848	0.902729159602853	22.0897586263022	0.99490622148019	25.7663808046132	0.997943145660666	29.4417992831145	1.16450743590067	36.7871197239123	1.28435524571405	46.1270829646848	1.40047919547188	52.6310365379657	1.44941191011194	60.1358354028581	1.58710980507385	66.1709122071354	1.65418328163127	75.1538343749109	
0.0042147180089345	0.00335197053113615	0.0162052817595257	0.000948775732878072	0.0119635823678463	0.00593090470853388	0.0202342722152819	0.00165960839315504	0.0303748775564796	0.0383717492660014	0.0337776945088556	0.0503152613167329	0.0433802351775539	0.0743705328350855	0.0474270687290077	0.0830968223548112	0.0496038230809258	0.100225201336652	0.0688327374165707	0.239697586477662	0.0898791859189528	0.389174911493437	0.109333327489963	0.547837965213794	0.126222316978284	0.694355034500407	0.160326575583434	0.835064785305418	0.172193152040887	1.11074385517214	0.175381641819385	1.24460711868018	0.195166503553744	1.44300904743458	0.216800159915018	1.69578798289801	0.243908116848666	2.20497967061159	0.287257983119354	2.50345847167353	0.342642787494911	3.45627908654868	0.35757323689126	4.03196484461175	0.440227786826159	5.7723873310741	0.540788239326765	8.67015970034989	0.59776995450632	10.1020839687669	0.629345930988739	11.5445132570124	0.677392486037722	12.9770053666006	0.700576268391286	11.7211004943576	0.759727061585046	17.2395980186404	0.901633365636911	21.5903387820309	0.993558677168367	25.1833095706632	0.996474297796923	28.773459883573	1.16261671090054	35.9537872248888	1.28255601768578	45.1245664147924	1.39859830353888	51.4629047651408	1.4473653786404	58.8051096173894	1.58505672582271	64.669195605089	1.65200787410863	73.4884210743446	
0.0042147180089345	0.00335197053113615	0.0162052817595257	0.000948775732878072	0.0119635823678463	0.00593090470853388	0.0202342722152819	0.00165960839315504	0.0300195262514883	0.0357605064277262	0.0333873400254306	0.0475803417568061	0.0431987330543745	0.0726760933544608	0.0472401803359023	0.080695399934269	0.0493992525624501	0.0972935653580324	0.0686360256359275	0.233211885479925	0.0896567308135905	0.378642730516514	0.109234950981045	0.533432617559824	0.125906105064491	0.677790182729118	0.160048431369384	0.815263238495111	0.171908525242542	1.08528231209877	0.175038334515871	1.21477906992311	0.194813531752871	1.40978155502632	0.216615228090265	1.65563098520245	0.243318525410799	2.15507242451485	0.286935933125638	2.44295626764056	0.342181825450701	3.37290686079842	0.357221894701247	3.93241903896828	0.439700353000955	5.63977957560214	0.540084490069595	8.47034817674697	0.59688080768452	9.86904658257018	0.628616396939786	11.2774052986868	0.676474487887395	12.6755045985505	0.699490845665381	11.388542913887	0.758540853164297	16.8394199032065	0.90023344515771	21.0899242852973	0.99231340016054	24.6007468388148	0.99502838705201	28.1076704451198	1.16104341706098	35.1202796372295	1.28084198376393	44.1250338222874	1.39666811486252	50.296613285636	1.44536590098476	57.476782918759	1.58289130534917	63.1676652675486	1.64965822708651	71.8282678834298	
0.0042147180089345	0.00335197053113615	0.0162052817595257	0.000948775732878072	0.0119635823678463	0.00593090470853388	0.0202342722152819	0.00165960839315504	0.0299626783152085	0.0335319425619926	0.0332604942753489	0.0450189937955002	0.0429388462603655	0.0703891799494117	0.0471440722319103	0.0777120537273419	0.0490763035709873	0.0935298072504332	0.0683529897548011	0.225947220497012	0.089456283617421	0.368583923319487	0.109090750656849	0.520244333830087	0.125621222132053	0.661711190280398	0.159632981289924	0.795183342663536	0.171408307031966	1.05795870604121	0.174607843990077	1.18594206475369	0.194347578634497	1.37632006783229	0.21626495550961	1.61587492185622	0.243062272839085	2.10507460730203	0.286507184132354	2.38306151872802	0.341579579440347	3.29038376836524	0.356726886317983	3.83253353343186	0.438787755945121	5.5070940546989	0.539306140919404	8.27074992600351	0.595964603022745	9.63601292166355	0.627655038450413	11.0116039858713	0.675257683418579	12.3766506491318	0.698393308114951	11.0543517936981	0.757436604320103	16.4381912559583	0.899005604269208	20.5899326089924	0.991018843042191	24.0175843352569	0.993682103975154	27.4415010270741	1.1595063953487	34.2878486584153	1.27915012778168	43.1265480363064	1.39465729844163	49.1316964381861	1.44349445741264	56.1414079712186	1.58061155069276	61.668060905001	1.6474431465783	70.1821441351128
