Repository: Hhunhun/Indentation-Yield-Analyzer

# Indentation-Yield-Analyzer

本项目是一套用于分析金属材料（特别是块体非晶合金）纳米压入试验数据的自动化工具集。基于 Python 开发，旨在通过载荷-位移（P-h）数据和压痕形貌参数提取材料的本构关系参数，如表征应力（$\sigma_r$）和屈服强度（$\sigma_y$）。

## 核心功能模块

### 1. 载荷-位移数据处理 (calculate_C.py)
* **自动化分组**：支持多列并排或垂直堆叠格式的原始数据读取。
* **数据清洗**：内置基于中位数绝对偏差的异常点剔除机制。
* **物理拟合**：执行 $m=2$ 约束下的 Kick 定律拟合，提取加载曲率系数 $C$。
* **稳态识别**：采用中段锚定与双向截断算法，自动排除压痕尺寸效应（ISE）及大载荷下的剪切带干扰，提取本构响应。

### 2. 经典本构参数求解引擎
项目集成了三种基于物理力学推导的主流参数提取模型：
* **Yao 模型 (yao_sigma_r.py)**：基于 CR-EMI 能量法，利用 $C$ 值与等效弹性模量 $E^*$ 求解隐式方程获得 $\sigma_r$。
* **Dao 模型 (dao_sigma_r.py)**：基于量纲分析，利用压痕形貌比 $h_p/h_{max}$ 求解隐式多项式方程提取特征参数。
* **Xu 模型 (xu_sigma_r.py)**：利用弹性回复比 $h_e/h_{max}$ 进行显式解析求解屈服强度。

File: data/Pd_Fn/ZT3.TXT (part 24 of 25)
i5.8Be24.9)_91Cu_9_Pd_[¦Ìm]	Y_ZT3:(Ti36.1Zr33.2Ni5.8Be24.9)_91Cu_9_Fn_[mN]	X_ZT3:(Ti36.1Zr33.2Ni5.8Be24.9)_91Cu_9_Pd_[¦Ìm]	Y_ZT3:(Ti36.1Zr33.2Ni5.8Be24.9)_91Cu_9_Fn_[mN]	X_ZT3:(Ti36.1Zr33.2Ni5.8Be24.9)_91Cu_9_Pd_[¦Ìm]	Y_ZT3:(Ti36.1Zr33.2Ni5.8Be24.9)_91Cu_9_Fn_[mN]	X_ZT3:(Ti36.1Zr33.2Ni5.8Be24.9)_91Cu_9_Pd_[¦Ìm]	Y_ZT3:(Ti36.1Zr33.2Ni5.8Be24.9)_91Cu_9_Fn_[mN]	X_ZT3:(Ti36.1Zr33.2Ni5.8Be24.9)_91Cu_9_Pd_[¦Ìm]	Y_ZT3:(Ti36.1Zr33.2Ni5.8Be24.9)_91Cu_9_Fn_[mN]	X_ZT3:(Ti36.1Zr33.2Ni5.8Be24.9)_91Cu_9_Pd_[¦Ìm]	Y_ZT3:(Ti36.1Zr33.2Ni5.8Be24.9)_91Cu_9_Fn_[mN]	X_ZT3:(Ti36.1Zr33.2Ni5.8Be24.9)_91Cu_9_Pd_[¦Ìm]	Y_ZT3:(Ti36.1Zr33.2Ni5.8Be24.9)_91Cu_9_Fn_[mN]	X_ZT3:(Ti36.1Zr33.2Ni5.8Be24.9)_91Cu_9_Pd_[¦Ìm]	Y_ZT3:(Ti36.1Zr33.2Ni5.8Be24.9)_91Cu_9_Fn_[mN]	X_ZT3:(Ti36.1Zr33.2Ni5.8Be24.9)_91Cu_9_Pd_[¦Ìm]	Y_ZT3:(Ti36.1Zr33.2Ni5.8Be24.9)_91Cu_9_Fn_[mN]	X_ZT3:(Ti36.1Zr33.2Ni5.8Be24.9)_91Cu_9_Pd_[¦Ìm]	Y_ZT3:(Ti36.1Zr33.2Ni5.8Be24.9)_91Cu_9_Fn_[mN]	X_ZT3:(Ti36.1Zr33.2Ni5.8Be24.9)_91Cu_9_Pd_[¦Ìm]	Y_ZT3:(Ti36.1Zr33.2Ni5.8Be24.9)_91Cu_9_Fn_[mN]	X_ZT3:(Ti36.1Zr33.2Ni5.8Be24.9)_91Cu_9_Pd_[¦Ìm]	Y_ZT3:(Ti36.1Zr33.2Ni5.8Be24.9)_91Cu_9_Fn_[mN]	X_ZT3:(Ti36.1Zr33.2Ni5.8Be24.9)_91Cu_9_Pd_[¦Ìm]	Y_ZT3:(Ti36.1Zr33.2Ni5.8Be24.9)_91Cu_9_Fn_[mN]	X_ZT3:(Ti36.1Zr33.2Ni5.8Be24.9)_91Cu_9_Pd_[¦Ìm]	Y_ZT3:(Ti36.1Zr33.2Ni5.8Be24.9)_91Cu_9_Fn_[mN]	X_ZT3:(Ti36.1Zr33.2Ni5.8Be24.9)_91Cu_9_Pd_[¦Ìm]	Y_ZT3:(Ti36.1Zr33.2Ni5.8Be24.9)_91Cu_9_Fn_[mN]	X_ZT3:(Ti36.1Zr33.2Ni5.8Be24.9)_91Cu_9_Pd_[¦Ìm]	Y_ZT3:(Ti36.1Zr33.2Ni5.8Be24.9)_91Cu_9_Fn_[mN]	
0.0042147180089345	0.00335197053113615	0.0162052817595257	0.000948775732878072	0.0119635823678463	0.00593090470853388	0.0202342722152819	0.00165960839315504	0.0300316625899323	0.0326314337106451	0.033146480349577	0.0437423979888963	0.0428161140144045	0.0676200524763866	0.0470490917230901	0.0748214395958031	0.0489247503066045	0.0902062954892848	0.0681235997697789	0.218825469866768	0.0892430444611837	0.359115458191404	0.108825539812549	0.507533294689512	0.125332327137625	0.644825556105052	0.159296577220003	0.775903743923848	0.171008804742788	1.03074127075212	0.174013070097112	1.15602705375535	0.193899308892958	1.34337627954985	0.215893168949601	1.57525365987927	0.24275054821504	2.05500554391564	0.285981095689838	2.32340192875441	0.341096115993662	3.20692562811156	0.356026773491189	3.73278190550918	0.438041135674484	5.37219478014094	0.538413359535541	8.06951068496153	0.595045226212245	9.40286843337581	0.626555352350362	10.7443730929716	0.674286772525286	12.0767703822846	0.69730275525975	10.720799560765	0.756471123770967	16.0385328184963	0.897850805782235	20.0916601540786	0.989661244928528	23.435006702248	0.992188491324407	26.7752459273557	1.15769885297867	33.4548775125336	1.27744752922632	42.1263486168696	1.39283308862257	47.9651777159839	1.4413365084801	54.806178309993	1.57844192387169	60.1676667809477	1.64503143136514	68.515121509214	
0.0042147180089345	0.00335197053113615	0.0162052817595257	0.000948775732878072	0.0119635823678463	0.00593090470853388	0.0202342722152819	0.00165960839315504	0.029840170819577	0.0307890485528994	0.033023925200424	0.041476039163131	0.0426042755673156	0.0646081263093085	0.0469750425269332	0.0718014807719005	0.048946510402506	0.0863365921678977	0.0679444096141571	0.212201249194552	0.0891360616148798	0.348918960779025	0.108665196877036	0.494335814149787	0.125111230348787	0.627531420584818	0.15882004109027	0.755049162369971	0.170671970055509	1.00439916222627	0.173629795201623	1.12569725498505	0.193504752761952	1.30989826138091	0.215505243911021	1.53458187365504	0.242219929656519	2.00426732529117	0.285432071563311	2.26345176615132	0.340527163676952	3.1234311662792	0.355337116756844	3.63306124406064	0.437575982268373	5.23751296939383	0.537476913968679	7.87062955256646	0.594085537205863	9.17039449730993	0.625419058995341	10.4771431313945	0.673558870633739	11.7774246945699	0.696244053997568	10.3870545440681	0.755478020179645	15.6399826548455	0.896617451004231	19.5967851637556	0.988344845222385	22.8519913476499	0.990601310987734	26.1078881417613	1.15595110033064	32.6242756511691	1.27565199792586	41.1277920503764	1.39085922929925	46.7990352480839	1.43935489683949	53.4719954552916	1.57630108125125	58.6704689558186	1.64260693624674	66.8349262574455	
0.0042147180089345	0.00335197053113615	0.0162052817595257	0.000948775732878072	0.0119635823678463	0.00593090470853388	0.0202342722152819	0.00165960839315504	0.0297603574402531	0.0285675023479514	0.0329138634980776	0.039330734076422	0.0424889888735553	0.0624167898789397	0.0468762129383002	0.0687481398560495	0.0488779404157216	0.0830942218822087	0.0680071355023063	0.205672503633613	0.0889779515019592	0.338404358514864	0.108599281308038	0.480465423978034	0.124989383422449	0.611361624189386	0.158488318726559	0.734427236825715	0.170311311481876	0.977553557457434	0.17324801713651	1.09631530972004	0.193172666146355	1.2747289614968	0.214892317132417	1.49520183178045	0.24165097080596	1.95494425125161	0.284843679287673	2.20382663511133	0.339892534780243	3.03959258077186	0.354689647389823	3.53210821007377	0.436933004384961	5.1052875218206	0.536792475501788	7.67097775077751	0.593332420750819	8.93674802617831	0.62461174582659	10.2102083990595	0.67264993300935	11.4785418741527	0.695281272109771	10.0536326962893	0.754265379601801	15.2403726461551	0.89525778367506	19.0962905732843	0.987010961957576	22.2687338491939	0.989030976047126	25.4403329157904	1.15439077213699	31.7929883364222	1.27380373753924	40.1290194170561	1.38885595966461	45.6314101147156	1.43720766850083	52.138699219639	1.57422828793842	57.1748990824727	1.64054770137848	65.1628446875617	
0.0042147180089345	0.00335197053113615	0.0162052817595257	0.000948775732878072	0.0119635823678463	0.00593090470853388	0.0202342722152819	0.00165960839315504	0.0297813729204706	0.0253227455482783	0.0328363407666585	0.0369400764346587	0.0425547862286347	0.0592794262085511	0.0466173478997465	0.0653386190040291	0.0487622819787349	0.0800728442466387	0.0678385930864022	0.199436513489334	0.0888636154215309	0.328980625972068	0.108385698941973	0.467607847058069	0.12462017646879	0.594966505949259	0.158282636772832	0.715325113235723	0.16988983180178	0.95183130228321	0.172872479453621	1.06592043478792	0.193108427446963	1.24181613968848	0.214478203282599	1.4549384304858	0.241333564727115	1.90484631686677	0.284362258461293	2.14314328884619	0.3394763819976	2.9560538811193	0.354226747519464	3.43173445870079	0.436222028501072	4.97319478770794	0.53606917560094	7.47113130257971	0.592310764529131	8.70321610771793	0.62379998329042	9.94456634239665	0.671599972724651	11.177895128863	0.69411501093634	9.72228304114059	0.75302027879126	14.840220607752	0.893902720871651	18.5929517238052	0.985530180769427	21.6856216370525	0.987550515493064	24.7744335812786	1.15273676796207	30.9571338159864	1.27194115695041	39.1279296532803	1.38699318870782	44.4639675205633	1.43502050621422	50.8045647937091	1.57209059736759	55.6734656024755	1.63844549078125	63.4930578963927	
0.0042147180089345	0.00335197053113615	0.0162052817595257	0.000948775732878072	0.0119635823678463	0.00593090470853388	0.0202342722152819	0.00165960839315504	0.0296815309603664	0.0232981722395164	0.0326628717048858	0.0344958095397404	0.0425882788247712	0.0563190320088278	0.046539406554473	0.0625866264103716	0.0486946217100261	0.0768282402420682	0.0676087365844386	0.192432458743867	0.0888088953598055	0.319115737588163	0.108081374153061	0.454953531280359	0.124096906927208	0.577603743600068	0.158055483698053	0.694929208028058	0.169502646934713	0.92422143096288	0.17266007766118	1.03443591249526	0.192733311819096	1.20947445142193	0.214148209881439	1.41475314386838	0.241007756369485	1.85464291020537	0.284102464360869	2.0830860241521	0.338900941563949	2.87377595934224	0.353606407485976	3.33233650050903	0.435550079314333	4.83964406817397	0.535245235710584	7.27496683800576	0.591440524367641	8.46983226953987	0.622557159845731	9.67852847365842	0.670465381469362	10.8777280146765	0.692971293339747	9.38832382026174	0.752005693816876	14.4404792825848	0.892568088861228	18.0922149894761	0.984055109441418	21.1022542425379	0.986180566368657	24.1084560156742	1.15102259185035	30.1227321586979	1.27028282199764	38.1261991396035	1.38498870522225	43.2993859492243	1.43288812882104	49.4728257293274	1.56987076441906	54.1703631925038	1.6359295438021	61.8269814941848	
0.0042147180089345	0.00335197053113615	0.0162052817595257	0.000948775732878072	0.0119635823678463	0.00593090470853388	0.0202342722152819	0.00165960839315504	0.0295288394242503	0.0222624306273854	0.0326208312646159	0.0319851750005966	0.0423607089780256	0.0537332659349285	0.0465333388874793	0.0595986672465362	0.0485621487736022	0.0736953367334852	0.0674815586585188	0.186371659098701	0.0884879274639116	0.309183444736121	0.107869234178659	0.441314458342089	0.123896217528968	0.560872010472867	0.157805045498298	0.675463402989953	0.169259691789635	0.898137182362628	0.172491110437062	1.00516316479694	0.192232089296453	1.17627780907248	0.213765223594096	1.3747160539486	0.240489996514844	1.80492064804623	0.28375875908288	2.02313167059762	0.338342009218788	2.79012619947794	0.352964709088407	3.23279092769619	0.434778076210657	4.70618834353811	0.534321907231413	7.0745178241308	0.590693708903548	8.23684051814711	0.621500434797592	9.41142330930036	0.66930361918057	10.5764228243578	0.691888497359694	9.05450988569762	0.750816434264039	14.0412539100994	0.891257471847463	17.5923443851001	0.982689639117036	20.5188179301561	0.984761998951924	23.4420817066718	1.14931928199137	29.288807338545	1.26831709597822	37.1288346659492	1.38293485022558	42.1328448752814	1.43087237424865	48.139011678348	1.56756832380406	52.6702447399195	1.63363793963188	60.1593814483171	
0.0042147180089345	0.00335197053113615	0.0162052817595257	0.000948775732878072	0.0119635823678463	0.00593090470853388	0.0202342722152819	0.00165960839315504	0.0292951365407571	0.0196161395029473	0.0324614360556776	0.0297740588803932	0.0419956334964491	0.0505931082969487	0.0464472402689258	0.0565648841038233	0.0484390860194501	0.0696838177289758	0.0672117680310755	0.178531189409466	0.0880914465394037	0.299500833633709	0.107540205575271	0.427860980521826	0.123634552258827	0.544537544612532	0.157420795764173	0.654881989975768	0.168959895763407	0.872027555223424	0.172189574022144	0.975993793899488	0.191764516902066	1.14309292466998	0.213586874139039	1.3346737253396	0.240066627620736	1.75488953605295	0.283148732663993	1.96384297982173	0.337724426386144	2.70635723032974	0.35234978846756	3.1337685253148	0.434050675646949	4.57235962422882	0.533440105675071	6.87261967239857	0.589751945499364	8.00246202750661	0.620520724046778	9.14497193335863	0.668306566833794	10.2764773649335	0.690627037769057	8.72244870013568	0.749582945157195	13.6409454095112	0.890075210188559	17.0913077649161	0.981402799982385	19.9380563760814	0.983098801115391	22.7754708417468	1.14770093091106	28.4556722798979	1.26625011627137	36.1299204716043	1.38089326968213	40.9663410542396	1.42884019475488	46.8057377944362	1.56522421071797	51.1684834343915	1.63124768274282	58.4960543102189	
0.0042147180089345	0.00335197053113615	0.0162052817595257	0.000948775732878072	0.0119635823678463	0.00593090470853388	0.0202342722152819	0.00165960839315504	0.029086826454179	0.0177003963250304	0.0322675900055318	0.0264633673559521	0.0419283814737189	0.0478135179973713	0.0463610711121449	0.0542364831904287	0.0483964017500627	0.0667902641107005	0.0669684332759819	0.172159197071922	0.0879274792922306	0.288440418159087	0.107355803058943	0.414243211586438	0.123323115978034	0.527964834807394	0.157243431785166	0.634543477519038	0.16871436630303	0.844401618589445	0.171705504031196	0.946349564926859	0.191349215458794	1.11015798395157	0.213268417167427	1.29508471797225	0.239581887275462	1.70466401048145	0.282705458379628	1.90368198908083	0.337095378105283	2.62355590529061	0.35165767530298	3.03360106188231	0.433447368397488	4.43905803347173	0.532608753693921	6.67099532949027	0.5887564647157	7.77092919285769	0.619687453771116	8.87840227945555	0.667264270571383	9.97649744657556	0.689341012284088	8.38820915117518	0.74830187055984	13.2390070944949	0.888735958806513	16.5912900115804	0.979878569636155	19.3596994967802	0.981563850972828	22.1087705698588	1.1460448711908	27.6221833186893	1.26437890032574	35.1287822790568	1.37881617525932	39.8002730921421	1.42662886194075	45.4722925471788	1.5629207700837	49.6692702273067	1.62878407481192	56.8340943535952	
0.0042147180089345	0.00335197053113615	0.0162052817595257	0.000948775732878072	0.0119635823678463	0.00593090470853388	0.0202342722152819	0.00165960839315504	0.0290642421918271	0.0161693439218399	0.0322573086623055	0.0246849087587683	0.041868212114076	0.0446931364112476	0.0461094440983825	0.0512062907326278	0.0482168846463704	0.0634355239409553	0.066838492684956	0.16644020734732	0.0877968096065989	0.278643690942874	0.10703920893327	0.401500478376001	0.123158624728041	0.510775764110118	0.156962041603434	0.615369292848258	0.168428179082439	0.81862814067605	0.171231968323048	0.915954398956453	0.190906390415304	1.0773368974125	0.212894958653472	1.25526683809307	0.23910822342026	1.6550866853911	0.282189037816342	1.84284055081616	0.336446149376762	2.54019648522515	0.351036047093209	2.93344244601385	0.432767878254009	4.30588356824004	0.53163925932469	6.47063665390076	0.587700443310834	7.53771485538016	0.618947447587683	8.61142377496163	0.666165703953121	9.67760810690069	0.688247963254459	8.054607558148	0.747017634189273	12.8391279335932	0.887282811094175	16.0910934443188	0.978423160719268	18.7729756158661	0.980092704916374	21.4429494664395	1.14427551772632	26.7893108929957	1.26247622560148	34.1284561997559	1.37679564012646	38.632498947169	1.4245626754883	44.1380277360946	1.5605817298884	48.1713496958941	1.62630584217126	55.1637673953586	
0.0042147180089345	0.00335197053113615	0.0162052817595257	0.000948775732878072	0.0119635823678463	0.00593090470853388	0.0202342722152819	0.00165960839315504	0.0291531592173318	0.0137564254888134	0.0322280108647523	0.0220771056292917	0.0414893617185672	0.0428779124019856	0.0458383544531091	0.0472610520608567	0.0481356633521486	0.0593769695106831	0.0667976275192143	0.158998038110882	0.0876165774654539	0.268796905140653	0.106695628929755	0.388041849177991	0.123047198911348	0.494986762214295	0.156740470157316	0.596000519976286	0.167968771619269	0.792469677311659	0.170820003721254	0.886030831432368	0.190649404485249	1.04376760963558	0.212540367602787	1.21549447660256	0.23873645431092	1.60519597026927	0.281697820282628	1.78235359718962	0.335785979074794	2.45711343512058	0.350314901856504	2.8325573985717	0.431889399170507	4.17307883805291	0.53051414501574	6.27124143146892	0.58664484782015	7.30706258618371	0.617900860663913	8.34525552106913	0.665186128366355	9.377972777879	0.687069595684974	7.72154007859198	0.745812177926919	12.4404343462727	0.885956495517878	15.5913206288086	0.976958048067232	18.1877921424173	0.978554198323554	20.7777076456341	1.14246263424459	25.9551811818861	1.2606083607873	33.130186480602	1.3747439709497	37.4668370416947	1.42247437915847	42.8065829696325	1.5583447423447	46.6715367170997	1.62387062389201	53.4953068074729	
0.0042147180089345	0.00335197053113615	0.0162052817595257	0.000948775732878072	0.0119635823678463	0.00593090470853388	0.0202342722152819	0.00165960839315504	0.029127184941164	0.012019459856943	0.0320067147121103	0.0204190277451168	0.0414091707035827	0.0398852493317761	0.0457944879133654	0.0448215181761416	0.0482355423397888	0.0564837942421858	0.0666036498993854	0.152455570094535	0.0874834835238721	0.258231633110073	0.106425262714406	0.374588575084532	0.122796203306295	0.478821273185565	0.15648538501588	0.57525565985802	0.167630949104328	0.76463716169891	0.170408289741275	0.855874782521637	0.19028323652449	1.01062498399289	0.212150748584481	1.17584633025454	0.238158679587041	1.55535589581004	0.281360737432847	1.72211332761831	0.335161728132569	2.37408719569036	0.349652578229074	2.73235407922179	0.430806482188133	4.04056374917272	0.529678612717533	6.07049299740045	0.585541355040888	7.07562474643289	0.616682600747417	8.07914594049606	0.664310811181407	9.07712486692274	0.685793124402577	7.38952918444668	0.744486446019093	12.0416904675356	0.884678105030138	15.0920553840774	0.97544208617165	17.6040578068257	0.976698340291362	20.1118437013784	1.1406237377766	25.1219753427267	1.25871516374873	32.1351279615329	1.37264313541474	36.301711577998	1.42012696363725	41.474270210572	1.55600967912964	45.1702261716765	1.62123289477454	51.8283288850556	
0.0042147180089345	0.00335197053113615	0.0162052817595257	0.000948775732878072	0.0119635823678463	0.00593090470853388	0.0202342722152819	0.00165960839315504	0.0290106684688633	0.010757224970998	0.031907824924204	0.0179676795247869	0.0413982621327915	0.0375578561384632	0.0457838345817132	0.0422154703713561	0.0481371598132775	0.0535073056249844	0.0663955354562188	0.146309656301241	0.0873018383131742	0.248873122248233	0.106090586064505	0.360772143411883	0.122304934733142	0.462045709691779	0.156029909765426	0.55524980416761	0.167410099188744	0.738053083938135	0.170113671207923	0.825738698837651	0.189787759776114	0.976814018019345	0.21150150208802	1.13586558534785	0.237640549781969	1.50478566448698	0.280774312986516	1.66327353430206	0.334719008904847	2.29018574591222	0.34919845196163	2.63292003228197	0.430118605714769	3.90712432268114	0.528995198848084	5.87196390492186	0.58470531230228	6.83905345689461	0.615572656848046	7.81217488658238	0.663326896495816	8.77767952769724	0.684530720430472	7.06009060313029	0.743327013209743	11.6420571757819	0.883260383559701	14.5922993323727	0.973934964841077	17.0205935547679	0.97491886690676	19.4483825692511	1.13877877890503	24.2902763834214	1.25665374773968	31.1351464715682	1.37056926780929	35.1352077569562	1.41782415172702	40.141573746629	1.55362634713015	43.6695712773147	1.61873709376956	50.1608815760829	
0.0042147180089345	0.00335197053113615	0.0162052817595257	0.000948775732878072	0.0119635823678463	0.00593090470853388	0.0202342722152819	0.00165960839315504	0.0288930861722711	0.00878454924644366	0.0318253538212754	0.0150385282855749	0.0412352238645994	0.0353975443898877	0.0454890094449655	0.0391565233304297	0.0479043627075654	0.0508981837282529	0.0663114884219821	0.138676187596297	0.0870579305007509	0.23913675637352	0.105844997197373	0.347382694015583	0.122053357121329	0.44487907804672	0.155718244769273	0.53641677458124	0.167189294826475	0.711013473044688	0.16983337007408	0.795674035950214	0.189502646291883	0.942576913780488	0.210942603488701	1.09507936286771	0.23734837159901	1.45479355162466	0.280460121513076	1.60376691405406	0.334217065582243	2.20735368722959	0.348612273905467	2.53296281491071	0.42927548533773	3.77316172575811	0.527995886024136	5.67193026089546	0.58391046591355	6.60433875882064	0.614629089012228	7.54581850553875	0.662126302240694	8.47815875134678	0.683316684344248	6.72673161962227	0.742115508010163	11.242462068252	0.881699021716931	14.0919453716035	0.972597346050144	16.4360377927045	0.973443698345861	18.7818592486439	1.13701401594118	23.4569736867188	1.25468589952715	30.1317190882411	1.36853763880846	33.9692329271118	1.41554100198635	38.8077969485508	1.55132771723683	42.1722728693523	1.61637846851259	48.4950137901218	
0.0042147180089345	0.00335197053113615	0.0162052817595257	0.000948775732878072	0.0119635823678463	0.00593090470853388	0.0202342722152819	0.00165960839315504	0.0287484767713499	0.0065082423681029	0.0317736560430021	0.0136043297875653	0.0412348059870742	0.032755109522802	0.0454045552394036	0.0355947676244785	0.0478256018773693	0.0472460933748335	0.0659127375703997	0.133502952874498	0.0868298296000569	0.228219109732422	0.105549400621045	0.333848249342836	0.121894512416092	0.428067978777633	0.155562235394134	0.516263478892739	0.166896137328694	0.684456927506218	0.16950849665661	0.765679804329136	0.189368184161792	0.909313740077777	0.210535896345474	1.05578220869832	0.237022787576616	1.40462052936082	0.279915830103039	1.54423805848065	0.333715476246622	2.1232554955669	0.347713395880169	2.43361724361127	0.428537542231554	3.64016654011352	0.527114247952741	5.47067099641906	0.582975001078879	6.37063920230479	0.613648633872737	7.2822635426665	0.660757481640171	8.17833622649647	0.68208718685679	6.39109881215632	0.740879030542372	10.8424785992269	0.880413034075867	13.5913446103638	0.97101243312005	15.8528715638564	0.971940183754153	18.1123054045229	1.13517017760202	22.6231643505597	1.25280511209417	29.1307988251657	1.36640759699748	32.8051319181985	1.41322640799568	37.4746869774044	1.54894614462211	40.6722140214099	1.61375060339342	46.8294403020803	
0.0042147180089345	0.00335197053113615	0.0162052817595257	0.000948775732878072	0.0119635823678463	0.00593090470853388	0.0202342722152819	0.00165960839315504	0.0286964151323499	0.00416517767232814	0.0318155181044453	0.0110775426232853	0.0410295174414468	0.0301825347594307	0.0456110902347968	0.0325240553606488	0.0476649524876044	0.0439343650264816	0.0655709561166638	0.127069929807385	0.0865884925406271	0.217786318331789	0.105258519671438	0.320906009384093	0.121552190824378	0.411120178823385	0.155314816347178	0.496164723779924	0.166632766067689	0.657897529792498	0.169152241667163	0.735725619576865	0.189001291477817	0.876597136285082	0.210238376716112	1.01600356078073	0.236348468540531	1.35388545394988	0.279209061137024	1.48376297921637	0.33317105649163	2.03999898664105	0.346856786541207	2.33449984633178	0.427884807745887	3.50773643441423	0.526212456363458	5.27085807583236	0.582091124410726	6.13719622514606	0.612691214776002	7.01572182843933	0.659723005396581	7.8774631698319	0.680915079401928	6.05682107897208	0.739659915150951	10.4416783603427	0.879231688524058	13.0902418662801	0.969315829516745	15.2702073178522	0.970109616726593	17.44591619436	1.13333077684031	21.7904539749864	1.2507314626101	28.1303703003864	1.36419561647158	31.6418728248526	1.41094809991587	36.1425157793685	1.54659094549116	39.1721737999182	1.61108788328816	45.1622612139964	
0.0042147180089345	0.00335197053113615	0.0162052817595257	0.000948775732878072	0.0119635823678463	0.00593090470853388	0.0202342722152819	0.00165960839315504	0.0284262410109098	0.00243338433658113	0.0315704033517959	0.00886310502858869	0.0408702177361837	0.0270163819451195	0.0455098956954509	0.0303828539138393	0.0471264785381406	0.0399177382999697	0.06521263994298	0.120001322769031	0.0863377201808639	0.208483323023908	0.105169796370506	0.307739262487871	0.121182765917953	0.394630851488544	0.154985341858563	0.475801414860823	0.166310203773755	0.632076903676003	0.168721769715433	0.706702873770291	0.188512080202077	0.843796073180414	0.209816301050702	0.975777528802605	0.235685929349701	1.30358623748317	0.278790261040826	1.42214994023529	0.33232180379774	1.95826460797579	0.346235009095725	2.23355985086034	0.427092321220764	3.37447861581607	0.525467368217489	5.07061534989787	0.581238649989912	5.90350644751677	0.611647400163806	6.74684156333837	0.658753474251865	7.57742783778341	0.679848573449915	5.72154217406767	0.73833731418956	10.0411835952484	0.877707946566205	12.5911293584439	0.96784394058201	14.6868483052404	0.968509502912478	16.7782901878769	1.13145496145898	20.9580919140395	1.24872491661736	27.1319329431771	1.36194641494622	30.4733834241761	1.40876123852212	34.8099198982588	1.54388471753975	37.6717722252846	1.6086134025096	43.495342896221	
0.0042147180089345	0.00335197053113615	0.0162052817595257	0.000948775732878072	0.0119635823678463	0.00593090470853388	0.0202342722152819	0.00165960839315504	0.0284262410109098	0.00243338433658113	0.0313766665748908	0.00673341778415669	0.0410310931184739	0.0235207119400496	0.0450666056405631	0.0272229838886295	0.0469425921840547	0.0370545035956326	0.0649309755522189	0.112664174699809	0.0861577153828361	0.198636842811893	0.105110890136038	0.294261366555015	0.120953609879717	0.378348423274594	0.154852327367539	0.455346690814599	0.165756442946382	0.605851326881766	0.168368306615704	0.676114632997805	0.188199188689032	0.809943372315972	0.209225010120832	0.936043991820078	0.235585649450309	1.25364511452939	0.278340820938251	1.3622562390606	0.331594637027954	1.87439389184115	0.345462626341271	2.1334592098194	0.426333805807134	3.2402964596065	0.524543714668902	4.87114329335728	0.58006880563424	5.6716532379174	0.610489949834477	6.47972382612616	0.657545117105829	7.28050265732511	0.678546864201709	5.38952615764846	0.737111402864531	9.64240432625509	0.876311007407732	12.0927339689561	0.966390658663275	14.1038655469308	0.966986104179208	16.1097626611843	1.12942592117945	20.1254802586545	1.24664902524775	26.1311859060924	1.35963349589246	29.3054230146969	1.40651795753682	33.4776332162292	1.54129420727418	36.1737995398103	1.60610689532878	41.8303654545989	
0.0042147180089345	0.00335197053113615	0.0162052817595257	0.000948775732878072	0.0119635823678463	0.00593090470853388	0.0202342722152819	0.00165960839315504	0.0284262410109098	0.00243338433658113	0.0313766665748908	0.00673341778415669	0.0409676676943027	0.0211286609524694	0.0447233915613163	0.0237475319498198	0.0469813906757078	0.0333310997660343	0.0646583619281556	0.105768830031892	0.0858949564533096	0.188691496892511	0.104770297038278	0.28049225770844	0.120798246015895	0.360834961298456	0.154498294193607	0.435006664958757	0.165298040031029	0.578742332459806	0.167969526212121	0.646225815445635	0.187860042351441	0.777159189432167	0.208757167503207	0.896466393153732	0.235332430667708	1.20514172073188	0.277875441465138	1.30259467002661	0.331074170694648	1.79034552593384	0.344776132046614	2.03394646612576	0.425556355723668	3.10674085062925	0.523421639617679	4.67091407159949	0.578922436506855	5.43924263178359	0.609343397795378	6.21276255109905	0.656135933450477	6.98413301075619	0.677089008423629	5.05691828576118	0.735885362140964	9.24264530595982	0.874800265982549	11.5932191297868	0.964730087668539	13.520125623404	0.965280815669918	15.4434172231804	1.1275761285458	19.2966441848076	1.24461279375533	25.1294702935761	1.35735694731363	28.1375557374707	1.40409103227143	32.1491575059939	1.53879848227075	34.6738487252814	1.60342728996685	40.1637824129344	
0.0042147180089345	0.00335197053113615	0.0162052817595257	0.000948775732878072	0.0119635823678463	0.00593090470853388	0.0202342722152819	0.00165960839315504	0.0284262410109098	0.00243338433658113	0.0313766665748908	0.00673341778415669	0.0403834151781923	0.0201503484710594	0.0444719660803019	0.0209757487523916	0.046837507922129	0.030609529768706	0.064362275434671	0.0994072932449431	0.0857169880037378	0.178945162956341	0.104528322724288	0.267337065032361	0.120285337801778	0.34445081520189	0.153952545138544	0.415065361561234	0.164856888341372	0.551925074820488	0.167476834013472	0.616401666601668	0.187446775129134	0.744345669888655	0.208266881306598	0.856224645107908	0.234621587430251	1.15585077731962	0.277193892548616	1.24230387620803	0.330390313029483	1.70766748471467	0.344104211343754	1.93421695711318	0.424700833395353	2.9740159813491	0.522444973729909	4.47178474175008	0.577963176691754	5.20475051979439	0.60824362647931	5.94638381831469	0.65500738225575	6.68040871016486	0.675634619921668	4.72374370411418	0.734510828246166	8.84306789355798	0.873181612678945	11.0927981137954	0.963029766234239	12.9359861625117	0.96366057366989	14.7769842408586	1.12565635652581	18.4627435790405	1.24259987422161	24.1311037168791	1.35510571725128	26.9711618124875	1.40152762423772	30.8167199497144	1.53654911373054	33.1750639265606	1.6008895959536	38.4968976227701	
0.0042147180089345	0.00335197053113615	0.0162052817595257	0.000948775732878072	0.0119635823678463	0.00593090470853388	0.0202342722152819	0.00165960839315504	0.0284262410109098	0.00243338433658113	0.0313766665748908	0.00673341778415669	0.0400345038649575	0.0168038174001026	0.0444188558067332	0.017750345999053	0.046553794163126	0.027849906514863	0.0640900659805944	0.0930177221946383	0.085428300994005	0.169074628429595	0.104328154805569	0.254485483501185	0.119798402259302	0.327545943395526	0.153536826657737	0.395395742408121	0.164506519197103	0.524503330651294	0.167028767009214	0.585977978878769	0.186943329888746	0.710638837415533	0.207728402402977	0.815877774031468	0.234073348557075	1.10396423801519	0.27641940242358	1.18374056926799	0.329764123524764	1.62356323945554	0.343387400782092	1.83318615769502	0.423863731361594	2.84126084408671	0.521522943555154	4.27199510422663	0.576912427210047	4.97111289622681	0.607166426671026	5.67938994699902	0.653976589579218	6.37907977112167	0.674217839578695	4.38965409808107	0.733094185238424	8.44394030993832	0.871698677897462	10.5926127224042	0.961406146414439	12.3533535814736	0.962017519610189	14.1112981792062	1.12358713896122	17.6271796312341	1.24051520872813	23.1316959215931	1.35286289224713	25.8025718289778	1.39906963518509	29.4805589659584	1.53405564707958	31.6798144281651	1.59838594726952	36.8306200548956	
0.0042147180089345	0.00335197053113615	0.0162052817595257	0.000948775732878072	0.0119635823678463	0.00593090470853388	0.0202342722152819	0.00165960839315504	0.0284262410109098	0.00243338433658113	0.0313766665748908	0.00673341778415669	0.0402300212007616	0.0124965998542189	0.0442475339426323	0.0142977332901093	0.0463161152918408	0.0240362317024227	0.064140806637756	0.085833238260825	0.0852065377390817	0.158445153352077	0.10386560300819	0.241580467339829	0.119517736599967	0.310221481685397	0.153233982246817	0.37475885749572	0.164207993183461	0.497062261539595	0.166591818660658	0.555780835361385	0.186350013361368	0.677518854551868	0.207317839074964	0.776488942800499	0.233686302663735	1.05450099993481	0.275894977192221	1.12336502509914	0.329058666547814	1.5408733238741	0.342440140592577	1.73335629867979	0.423015321086869	2.70790127850211	0.520543518411794	4.07089975251559	0.575918781769236	4.73714279051588	0.6060200299678	5.41314904994916	0.652829456682997	6.07927354441564	0.672802604564721	4.05602735934556	0.731872363900896	8.04291469100174	0.870149262830788	10.0932990489014	0.959844575207539	11.7709650069384	0.960246343398802	13.4444461017458	1.12151823234777	16.7930536454147	1.2384214494052	22.1322769504368	1.35054206516456	24.6363846575964	1.39673565562768	28.145763301032	1.53146485734157	30.1800889936885	1.59567077177635	35.1650353909838	
0.0042147180089345	0.00335197053113615	0.0162052817595257	0.000948775732878072	0.0119635823678463	0.00593090470853388	0.0202342722152819	0.00165960839315504	0.0284262410109098	0.00243338433658113	0.0313766665748908	0.00673341778415669	0.0402331719306165	0.0105478793094767	0.0440286840056017	0.0109148669980477	0.0461946604279189	0.019861967723708	0.0639682072519225	0.0792396857484952	0.0849054960194104	0.149339933114671	0.103557798867982	0.227339876462249	0.119193432680415	0.294995900816624	0.152918473787163	0.355706938010881	0.16390157066322	0.471279208466435	0.166052577943889	0.525325831918402	0.185912230987255	0.644293282996321	0.206808223193869	0.736276414999066	0.233180313923201	1.00530190820711	0.275441068976451	1.06267772071325	0.328361407072187	1.4580629184403	0.3418165046958	1.6350846586732	0.422136502740017	2.5739417083773	0.519468072938681	3.87049078550944	0.574908083535555	4.50317035649862	0.604773653015254	5.14626647167586	0.651698674900844	5.77966522374733	0.671354258861991	3.72154194123704	0.730695176852704	7.6434723203668	0.868778908193785	9.59281190901037	0.958149278197421	11.1888772495805	0.958336177944807	12.7759595532446	1.11952256557623	15.9586724772219	1.23626495357414	21.1326717147743	1.34837614692782	23.4717974983222	1.39442200950222	26.812269625003	1.52919911353693	28.6768003192108	1.59294183465332	33.5006428199107	
0.0042147180089345	0.00335197053113615	0.0162052817595257	0.000948775732878072	0.0119635823678463	0.00593090470853388	0.0202342722152819	0.00165960839315504	0.0284262410109098	0.00243338433658113	0.0313766665748908	0.00673341778415669	0.0399193331111331	0.00890560844246784	0.0440002693878872	0.00857021250560976	0.0461349429623616	0.0167701188040131	0.0634504337719089	0.0728546730854191	0.0845305619557635	0.1401937055821	0.1032626612838	0.213762983854796	0.118696630077914	0.278990948509069	0.152449332920394	0.335933039838194	0.163528443085997	0.444068117812082	0.165755040706699	0.494818208752453	0.185499813960599	0.609799017323763	0.20638323671758	0.695599913954529	0.232459720428124	0.955742860321411	0.27480354914384	1.00320101920154	0.327657402859505	1.37448778079374	0.341125372272102	1.53420473350497	0.421326098421256	2.44023662213393	0.518521710404548	3.67073490842771	0.573855786760337	4.2713632473645	0.603616989106349	4.88037947718755	0.650356315933776	5.47897982857263	0.669910728323992	3.38892708443079	0.729369676602638	7.24468560079325	0.867358526598314	9.09237226656837	0.956647825283132	10.6055722536754	0.956489540812303	12.1111098192245	1.11754262329583	15.1262079707966	1.23401281253259	20.1345491445803	1.34616547264004	22.3045709709969	1.39189877774659	25.4782469577767	1.52663062057528	27.1769333237097	1.59015659256708	31.8399606377988	
0.0042147180089345	0.00335197053113615	0.0162052817595257	0.000948775732878072	0.0119635823678463	0.00593090470853388	0.0202342722152819	0.00165960839315504	0.0284262410109098	0.00243338433658113	0.0313766665748908	0.00673341778415669	0.0397688662343539	0.00608690441560384	0.0438888925733888	0.00593360840878016	0.0459763204977777	0.013652769473081	0.0632612499124011	0.0661230738358323	0.0840548727795028	0.129059482796945	0.102971139936417	0.200403511402444	0.118367514101921	0.261863723448577	0.151928415180781	0.315515888835306	0.162929392769301	0.418263818943697	0.165391892556481	0.465583528862558	0.185256603964927	0.577168328034496	0.20598796767661	0.655608575254062	0.231791453425912	0.905878338645752	0.27425654915089	0.943473151644919	0.327046812044612	1.29128447366744	0.340143183708274	1.4335031566013	0.420485814180487	2.3074712403237	0.51764097313454	3.4718363137352	0.572671077209949	4.03809535884148	0.602391968468976	4.61366500263099	0.649247320868797	5.17750932850481	0.66835916995791	3.0565655473528	0.728091496564578	6.84790774391774	0.86577677026667	8.59360062277829	0.954989524020469	10.0218723770174	0.954696869658376	11.4454759116338	1.11545634845928	14.2929602221233	1.23172804729028	19.1397979619462	1.34388367597117	21.1391623852509	1.38916760258517	24.1454629495159	1.52392120305941	25.6765950790082	1.58733696320494	30.1729957538969	
0.0042147180089345	0.00335197053113615	0.0162052817595257	0.000948775732878072	0.0119635823678463	0.00593090470853388	0.0202342722152819	0.00165960839315504	0.0284262410109098	0.00243338433658113	0.0313766665748908	0.00673341778415669	0.0397688662343539	0.00608690441560384	0.0438888925733888	0.00593360840878016	0.045754738316147	0.0103075080566675	0.0630286567405091	0.059200877247616	0.0838641911408366	0.119115781243906	0.102821673522924	0.187580175137385	0.118095691516345	0.244784257771595	0.15148362163858	0.295558578331792	0.162479681436447	0.392914733065864	0.165016739937643	0.435885486909971	0.184994443830734	0.543045136182637	0.205487675367697	0.615383532806127	0.231484070223178	0.85559606060756	0.27351663228687	0.884785222108782	0.326540868965117	1.20752272226885	0.33943923912645	1.33341555407579	0.419722443290408	2.17409537659482	0.516716451674802	3.2719484216848	0.57146850523305	3.80382653142893	0.601238231276196	4.34579568813676	0.648135566577326	4.87861998882995	0.66674469592925	2.72353555352864	0.726685530154458	6.44887981180882	0.864238960943228	8.09419009173236	0.953120842968506	9.43876389016622	0.952924948461686	10.7792524768814	1.11332969386814	13.4587848762098	1.22928574988181	18.1378476561522	1.34145749584515	19.9760392649944	1.38635808924848	22.8138952484798	1.52124910984414	24.1759066570352	1.58463408444106	28.5026781088856	
0.0042147180089345	0.00335197053113615	0.0162052817595257	0.000948775732878072	0.0119635823678463	0.00593090470853388	0.0202342722152819	0.00165960839315504	0.0284262410109098	0.00243338433658113	0.0313766665748908	0.00673341778415669	0.0397688662343539	0.00608690441560384	0.0438888925733888	0.00593360840878016	0.045754738316147	0.0103075080566675	0.0627799377458452	0.0521015984113966	0.083738522637798	0.109329436818716	0.102419778970163	0.175190427717876	0.117882305787406	0.227686573097614	0.151290290145632	0.275733632042908	0.162307937887339	0.364120394109865	0.164606178740019	0.405570298261861	0.184489755411494	0.510401408377945	0.204945451249285	0.576109021415762	0.231074126690352	0.80546180464404	0.272802757186983	0.82488564196062	0.325768919197063	1.12355584708295	0.338659981796931	1.23384856084476	0.418810475433196	2.04193907971946	0.515687822501243	3.07176623171479	0.570419712754025	3.57108251182925	0.600108513969517	4.07874360916293	0.64673192846771	4.57909083057672	0.665187609241084	2.38961381838163	0.725344998579194	6.04579224478998	0.862666362096937	7.59479306486312	0.951224091446621	8.85441674434964	0.95117181663396	10.1115817669167	1.11120212149351	12.6246924180014	1.22691397072294	17.1355732501177	1.33891345662	18.8137114941789	1.38357423976268	21.480347555744	1.51843589482054	22.6767195269813	1.58191451048598	26.8356033289251	
0.0042147180089345	0.00335197053113615	0.0162052817595257	0.000948775732878072	0.0119635823678463	0.00593090470853388	0.0202342722152819	0.00165960839315504	0.0284262410109098	0.00243338433658113	0.0313766665748908	0.00673341778415669	0.0397688662343539	0.00608690441560384	0.0438888925733888	0.00593360840878016	0.045754738316147	0.0103075080566675	0.0624845264803281	0.045808992224621	0.0833359413204906	0.0992598612049305	0.101886362779696	0.161523473311352	0.117655039370665	0.210697824055857	0.151008068027995	0.255783859431125	0.162030491655913	0.337339021491795	0.164011087673508	0.376553285909614	0.183933479518406	0.477494174504813	0.20449593511584	0.535165521843297	0.230382676735073	0.755505664114455	0.272221531400742	0.764081456597169	0.325017616009438	1.04003321274404	0.337791393679301	1.13401090200333	0.417888177898936	1.9084876624503	0.514394199315636	2.87262083655173	0.569244300564909	3.33806421774437	0.59896192714552	3.81213018310092	0.645287831953301	4.27942057696013	0.663586320534044	2.05660734045135	0.723757005133571	5.64577152286368	0.86104824427762	7.09583841619582	0.949411509945947	8.2719257243361	0.949244423065617	9.44484610477262	1.1089756694542	11.7925948526531	1.22474043924408	16.1335204988455	1.33629912724363	17.6448793668113	1.38102976292089	20.1495919679544	1.51567047055095	21.1771095764985	1.57917038557556	25.1684745322578	
0.0042147180089345	0.00335197053113615	0.0162052817595257	0.000948775732878072	0.0119635823678463	0.00593090470853388	0.0202342722152819	0.00165960839315504	0.0284262410109098	0.00243338433658113	0.0313766665748908	0.00673341778415669	0.0397688662343539	0.00608690441560384	0.0438888925733888	0.00593360840878016	0.045754738316147	0.0103075080566675	0.0620454331097676	0.0393358040543962	0.0830186477424563	0.0889641779430665	0.101517799391762	0.147787644693324	0.117400228502269	0.194031443576843	0.150480533487399	0.235596352191547	0.161543251949314	0.312107107629816	0.163436988332665	0.346802798857034	0.183475718048574	0.443970725258689	0.204030432545144	0.49492482153532	0.229865619659359	0.705576822976542	0.271661582796358	0.704236708062983	0.324313652757488	0.956048467807091	0.336861991908701	1.03294832120383	0.416890229215103	1.77439339980454	0.513183215359607	2.67244958962146	0.568053024372535	3.10452438304248	0.597490749563328	3.54680198213083	0.643982288895297	3.9789214462915	0.661788949291541	1.72446512982927	0.7220992176086	5.24565440905548	0.859448979372565	6.59934851260516	0.947592579165246	7.6892628753157	0.94728367312562	8.77970859209063	1.1068252067888	10.9600316260397	1.22242981144156	15.1336414543591	1.33361114686389	16.4758665628727	1.37847776313472	18.8213062475153	1.51277136926198	19.681860078103	1.5762596961019	23.502616059522	
0.0042147180089345	0.00335197053113615	0.0162052817595257	0.000948775732878072	0.0119635823678463	0.00593090470853388	0.0202342722152819	0.00165960839315504	0.0284262410109098	0.00243338433658113	0.0313766665748908	0.00673341778415669	0.0397688662343539	0.00608690441560384	0.0438888925733888	0.00593360840878016	0.045754738316147	0.0103075080566675	0.0616526807746643	0.0332945603633788	0.0827640849332753	0.0789121519382132	0.10123444176052	0.134645534188414	0.116970019228601	0.178298073650295	0.149916204055072	0.215012407144233	0.161032056041616	0.285421108259623	0.162930884079004	0.316948731276779	0.18305181346352	0.410665205484675	0.203474299263742	0.456043997640844	0.229470181830735	0.655904677611065	0.270969370576844	0.643713316442441	0.323519233022004	0.873955064306365	0.336035333522556	0.932180911438794	0.416016295230249	1.64161241834193	0.512114414014517	2.4715377084489	0.566865112242456	2.87144997677514	0.596006564099753	3.27967586301584	0.642696363233517	3.67778971479412	0.659756219504286	1.39031708330738	0.720587829999682	4.84582460824791	0.857696502951267	6.09792772187741	0.945840838023215	7.10772972052466	0.94533629470191	8.11273264873366	1.10444742073881	10.1269654852598	1.21992396226264	14.1351100335742	1.33103264446006	15.3080151181295	1.37576912465835	17.4859815913916	1.50966726315771	18.1857481750444	1.57303790113865	21.8373405946902
