Repository: Hhunhun/Indentation-Yield-Analyzer

# Indentation-Yield-Analyzer

本项目是一套用于分析金属材料（特别是块体非晶合金）纳米压入试验数据的自动化工具集。基于 Python 开发，旨在通过载荷-位移（P-h）数据和压痕形貌参数提取材料的本构关系参数，如表征应力（$\sigma_r$）和屈服强度（$\sigma_y$）。

## 核心功能模块

### 1. 载荷-位移数据处理 (calculate_C.py)
* **自动化分组**：支持多列并排或垂直堆叠格式的原始数据读取。
* **数据清洗**：内置基于中位数绝对偏差的异常点剔除机制。
* **物理拟合**：执行 $m=2$ 约束下的 Kick 定律拟合，提取加载曲率系数 $C$。
* **稳态识别**：采用中段锚定与双向截断算法，自动排除压痕尺寸效应（ISE）及大载荷下的剪切带干扰，提取本构响应。

### 2. 经典本构参数求解引擎
项目集成了三种基于物理力学推导的主流参数提取模型：
* **Yao 模型 (yao_sigma_r.py)**：基于 CR-EMI 能量法，利用 $C$ 值与等效弹性模量 $E^*$ 求解隐式方程获得 $\sigma_r$。
* **Dao 模型 (dao_sigma_r.py)**：基于量纲分析，利用压痕形貌比 $h_p/h_{max}$ 求解隐式多项式方程提取特征参数。
* **Xu 模型 (xu_sigma_r.py)**：利用弹性回复比 $h_e/h_{max}$ 进行显式解析求解屈服强度。

### 3. 基于遗传编程的符号回归探索引擎 (advanced_symbolic_regression.py)
引入机器学习方法以探索未知的物理本构关系：
* **自动方程推导**：基于 PySR 算法，利用交叉与变异操作在特征空间（如 $E_r$, $h_p/h_{max}$ 等）中寻找目标参数（$\sigma_y$）的最优代数表达式。
* **维度自适应可视化**：程序根据发现的最佳公式的实际变量维度，自动生成二维物理曲线图或三维物理曲面图。
* **语法树解析**：利用原生 Matplotlib 引擎递归渲染最佳公式的抽象语法树（AST），提供底层逻辑的可视化拆解。

### 4. 多模量并行验证机制
* 支持同时导入多种来源的弹性模量数据进行并行计算。
* 自动生成包含真实值与预测值的对角线（$y=x$）交叉验证散点图，以直观评估模型计算的偏离度。

## 目录结构
* `/data/Pd_Fn`: 存放原始压入试验数据的文本文档。
* `/data/knowndata.csv`: 存放材料的已知属性，包括弹性模量、形貌比以及验证所需的参考屈服强度。
* `/output/yao_C`: 存放加载曲率系数 $C$ 的计算过程图及汇总数据表。
* `/output/yao_sigma_r`: 存放 Yao 模型提取表征应力的计算结果。
* `/output/dao_sigma_r`: 存放 Dao 模型提取参数的计算结果。
* `/output/xu_sigma_r`: 存放 Xu 模型解析求解的计算结果。
* `/output/sym_reg`: 存放符号回归引擎的探索结果，以特征组合与时间戳命名的独立子文件夹保存，包含候选方程列表、拟合精度图、物理函数曲线/曲面图以及抽象语法树图。

## 环境与依赖要求
* 语言：Python 3.8 或更高版本
* 核心计算与处理库：`numpy`, `pandas`, `scipy`, `sympy`
* 可视化库：`matplotlib`
* 机器学习后端：`pysr` (注：PySR 底层依赖 Julia 语言环境，首次运行将自动触发环境配置)

File: data/knowndata.csv
Material,sigma_y_m,hp_hmax,Er,Er_O&P,E*,E*_O&P
Mg54Cu24.5Ag10.5Y11,1.04,0.717,56.5,58.8,62.08791209,64.61538462
Mg59.5Cu22.9Ag6.6Gd11,0.95,0.737,53.4,65.9,58.68131868,72.41758242
Mg61Cu28Gd11,1.08,0.751,53,67.9,58.24175824,74.61538462
Mg63Cu26Y11,0.64,0.705,55.3,57,60.76923077,62.63736264
Mg65Cu25Tb10,0.8,0.724,54,57,59.34065934,62.63736264
Mg65Zn30Ca5,0.79,0.732,51.2,47.6,56.26373626,52.30769231
Pd40Cu30Ni10P20,1.52,0.766,108,122.7,118.6813187,134.8351648
Fe-based,3.5,0.7,200.8,223,220.6593407,245.0549451
Vit1,1.74,0.718,102.6,107.6,112.7472527,118.2417582
Zr48Cu45Al7,1.9,0.703,95.5,104.3,104.9450549,114.6153846
Zr50.7Cu28Ni9Al12.3,1.9,0.682,119.2,125.7,130.989011,138.1318681
Zr54.8Cu24.8Ni8.64Al11.76,,0.714,84.22,103.7,92.54945055,113.956044
Zr55Al10Ni5Cu30,1.02,0.717,92.4,111,101.5384615,121.978022
Zr57Cu20Al10Ni8Ag5,1.79,0.722,92.4,100.7,101.5384615,110.6593407
ZT1,1.6,0.724,88.3,102.9,97.03296703,113.0769231
ZT2,1.5,0.726,96.3,103.7,105.8241758,113.956044
ZT3,,0.734,101.9,110.4,111.978022,121.3186813
Ti40Zr10Cu38Pd12,,0.728,105.2,115,115.6043956,126.3736264
Hf48Cu29.25Ni9.75Al13,2.5,0.714,118.8,138.5,130.5494505,152.1978022
Cu42Zr44.4Y3.6Al10,1.84,0.684,94.1,108.2,103.4065934,118.9010989
Cu43Zr45.1Y3.15Al8.75,1.83,0.704,93.1,98.6,102.3076923,108.3516484
Cu44Zr45.8Y2.7Al7.5,1.83,0.7,92.3,107.1,101.4285714,117.6923077
Cu45Zr46.5Y2.25Al6.25,1.83,0.695,91.5,100.1,100.5494505,110
Cu45.5Zr45.15Y2.475Al6.875,1.83,0.752,91,125.3,100,137.6923077
Cu46Zr46Al8,1.82,0.699,98.6,95.7,108.3516484,105.1648352
Cu46Zr47.2Y1.8Al5,1.8,0.679,90.2,85.7,99.12087912,94.17582418
Cu49Hf42Al9,,0.664,118,113.3,129.6703297,124.5054945
Ce68Al10Cu20Co2,0.58,0.777,35.4,31.8,38.9010989,34.94505495
La55Al25Cu10Ni5Co5,0.88,0.718,45.6,47.2,50.10989011,51.86813187
La62Al14Cu24,,0.745,38.73,40.7,42.56043956,44.72527473
